Repository: carronr/grapa

Grapa
=====

DOI: 10.5281/zenodo.1164571

https://carronr.github.io/grapa/

================

Description
================

Grapa is a python package providing a graphical interface and the
underlying code dedicated to the visualization, analysis and
presentation of scientific data, with a focus on photovoltaic research.

A wide range of data formats can loaded by default. The produced graphs
are saved both as graphical objects and as text files for later
modifications.

The data analysis functions currently focus on photovoltaics and
semiconductor material science. Advanced analysis or fitting functions
are notably provided for the following characterization techniques: EQE,
JV, C-V, C-f, TRPL, SIMS, reflectance, transmittance (not comprehensive
list).

The software has extended capabilities for advanced plotting including
subplots and insets, and can be used for creating high-quality figures
for scientific publications.

Last, the user can add to the software and to the graphical interface
his own specific data loading functions as well new data types and
analysis functions, with no modification of the existing code.

Grapa stands for "GRAphing and Photovoltaics Analysis".

Cheers!


==================

Features overview
==================

-  Open and merge a wide range of experimental data.
   Data import possible from clipboard.
-  Graphical data presentation and graph customisation.
-  Graph export in various file formats with user-defined dpi.
   Additionally create a .txt file containing the raw data for later
   modifications.
-  The supported image formats are the one supported by the savefig
   function of matplotlib. .emf is also supported, provided a path to an
   inkscape executable is provided in the config.txt file.
-  Drop-down menu to switch between data-relevant views (e.g. log-view
   for JV data, Tauc plot for EQE)
-  Drop-down menu to switch between linear or logarithmic data
   visualisation.
-  A data picker allows selecting and storing chosen data points.
-  Can colorize a graph using color gradients.
-  Some data types can be fitted. The parameters of the fitted curves
   can be modified afterwards.
-  Data can be loaded from other files or from clipboard, then converted
   to the desired data type to benefit from data visualisation and
   processing and fitting options.



==================

Details of the features
=======================

The grapa packages comes with a graphical user interface (GUI), which allows
handling most features of the package. Many matplotlib plotting methods are
supported, as well as insets and subplots. Using grapa in python code allows
further customization of the produced graphs.

The central object of the package is the Graph object. A graph is stored in a
Graph object. The Graph class can be thought as a combination of a dict
storing plotting information (axes, text annotations, etc.) together with a
list of Curves which stores the data and the corresponding plotting information
(color, aspect, etc.).
The Graph.plot() method returns the produced figure and axes for further
modifications. Existing figures and axes can as well be provided.
List of relevant keywords: see GUI, or file keywordsdata_graph.txt


A Curve object contains the data usually accessed as a pair of vectors,
as well as a dict-like metadata storage, including plotting information.
Child classes of Curve can be implemented in order to provide dedicated
data analysis tools.
List of relevant keywords: see GUI, or file keywordsdata_curve.txt
Every Curve type provides dedicated functions (e.g. for analysis or plotting)

Create a file parser
====================

To create a file parser you will need to create inside folde "datatypes"
a python file named for example graphMyfile.py (must start with "graph",
with a small g).
This file must contains a class named "GraphMyfile" (capital G, same ending as
file name) that inherits from class Graph.
The class must contain at least 1 attribute and 2 methods:

- CURVE: a string identifier, for recognition within grapa.

- isFileReadable(cls, filename, fileext, line1="", line2="", line3="", \*\*kwargs)

  Must return True is the file can be opened using your class, otherwise False

- readDataFromFile(self, attributes, \*\*kwargs)

Actually opens the file, which can be accessed from self.filename.
attributes is a dict which can be given to the constructor of the Curves.
Example: see files howto/example_sinx_x.txt, graphMydata.py

You may also want to create your own Curve type, for example to provide
customised analysis or visualisation functions inside the GUI. For this, you
have to create in folder "datatypes" a file named for example
"curveMycurve.py" (file name must start with "curve" with a small c).
The file must contain a class named "CurveMycurve" (capital C, same ending as
the file name) inheriting from class Curve.
An example is provided in file howto/curveMycurve.py.



==================

File: examples/JV/SAMPLE_B_3layerMo/I-V_SAMPLE_B_3LayerMo_a1_01.txt
SAMPLE_B_3LayerMo_a1_new_cont__V	SAMPLE_B_3LayerMo_a1_new_cont__J	SAMPLE_B_3LayerMo_a1_new_cont__I	SAMPLE_B_3LayerMo_a1_new_cont__Param	SAMPLE_B_3LayerMo_a1_new_cont__ParamDescr
-0.3	-32.08809	-18.29021	0.7212	Voc (V)
-0.2798	-32.10963	-18.30249	32.09	Jsc (mA/cm²)
-0.25965	-32.11432	-18.30516	73.88	FF(%)
-0.23945	-32.12268	-18.30993	17.1	Eff (%)
-0.2193	-32.14191	-18.32089	0.57	Cell Area (cm²)
-0.199125	-32.11191	-18.30379	0.5787	Vmpp (V)
-0.178945	-32.12425	-18.31082	29.55	Jmpp (mA/cm²)
-0.15877	-32.13286	-18.31573	17.1	Pmpp (mW/cm²)
-0.138595	-32.12119	-18.30908	-7168	Rp (Ohmcm²)
-0.11842	-32.10146	-18.29783	1.96	Rs (Ohmcm²)
-0.098245	-32.09186	-18.29236	03.10.2016 10:16:27	Measurement date and time
-0.07807	-32.10651	-18.30071	25	Approx. cell temperature (set: 24.0) (°C)
-0.057895	-32.09761	-18.29564	1	Illumination correction factor
-0.03772	-32.0996	-18.29677		(Cell Comment)
-0.017545	-32.09098	-18.29186		(Global Comment)
0.00263	-32.07949	-18.28531		
0.022805	-32.08584	-18.28893		
0.04298	-32.07328	-18.28177		
0.06316	-32.09421	-18.2937		
0.083335	-32.06517	-18.27715		
0.10351	-32.05572	-18.27176		
0.123685	-32.05341	-18.27044		
0.14386	-32.04184	-18.26385		
0.164035	-32.03795	-18.26163		
0.18421	-32.01345	-18.24767		
0.204385	-32.00383	-18.24218		
0.22455	-32.01982	-18.2513		
0.24475	-32.01749	-18.24997		
0.2649	-31.98333	-18.2305		
0.2851	-31.94637	-18.20943		
0.30525	-31.94554	-18.20896		
0.32545	-31.95198	-18.21263		
0.3456	-31.92653	-18.19812		
0.3658	-31.899	-18.18243		
0.38595	-31.85793	-18.15902		
0.40615	-31.83516	-18.14604		
0.4263	-31.81498	-18.13454		
0.4465	-31.76468	-18.10587		
0.46665	-31.67596	-18.0553		
0.48685	-31.57191	-17.99599		
0.507	-31.43021	-17.91522		
0.5272	-31.17746	-17.77115		
0.54735	-30.77581	-17.54221		
0.56755	-30.11518	-17.16565		
0.5877	-29.08603	-16.57904		
0.6079	-27.46174	-15.65319		
0.62805	-25.09896	-14.30641		
0.64825	-21.7507	-12.3979		
0.6684	-17.4117	-9.924669		
0.6886	-11.71866	-6.679635		
0.70875	-4.894307	-2.789755		
0.72895	3.055907	1.741867		
0.7491	11.90374	6.785131		
0.7693	21.46272	12.23375		
0.78945	31.53468	17.97477		
0.80965	41.86202	23.86135		
0.8298	52.12665	29.71219		
0.85	62.20055	35.45431

File: examples/JV/SAMPLE_B_3layerMo/I-V_SAMPLE_B_3LayerMo_b3_01.txt
SAMPLE_B_3LayerMo_b3__V	SAMPLE_B_3LayerMo_b3__J	SAMPLE_B_3LayerMo_b3__I	SAMPLE_B_3LayerMo_b3__Param	SAMPLE_B_3LayerMo_b3__ParamDescr
-0.3	-33.827	-19.28139	0.7137	Voc (V)
-0.2798	-33.83512	-19.28602	33.81	Jsc (mA/cm²)
-0.25965	-33.85765	-19.29886	75.19	FF(%)
-0.23945	-33.83916	-19.28832	18.14	Eff (%)
-0.2193	-33.85393	-19.29674	0.57	Cell Area (cm²)
-0.199125	-33.83953	-19.28853	0.5877	Vmpp (V)
-0.178945	-33.84103	-19.28939	30.87	Jmpp (mA/cm²)
-0.15877	-33.83714	-19.28717	18.14	Pmpp (mW/cm²)
-0.138595	-33.85128	-19.29523	21051.4	Rp (Ohmcm²)
-0.11842	-33.82914	-19.28261	1.47	Rs (Ohmcm²)
-0.098245	-33.83953	-19.28853	03.10.2016 10:08:54	Measurement date and time
-0.07807	-33.83526	-19.2861	25	Approx. cell temperature (set: 24.0) (°C)
-0.057895	-33.82183	-19.27844	1	Illumination correction factor
-0.03772	-33.80579	-19.2693		(Cell Comment)
-0.017545	-33.80717	-19.27009		(Global Comment)
0.00263	-33.81521	-19.27467		
0.022805	-33.81728	-19.27585		
0.04298	-33.788	-19.25916		
0.06316	-33.79444	-19.26283		
0.083335	-33.78535	-19.25765		
0.10351	-33.77798	-19.25345		
0.123685	-33.77139	-19.24969		
0.14386	-33.76102	-19.24378		
0.164035	-33.75972	-19.24304		
0.18421	-33.75609	-19.24097		
0.204385	-33.74121	-19.23249		
0.22455	-33.75398	-19.23977		
0.24475	-33.72802	-19.22497		
0.2649	-33.72405	-19.22271		
0.2851	-33.71091	-19.21522		
0.30525	-33.68393	-19.19984		
0.32545	-33.64772	-19.1792		
0.3456	-33.63911	-19.17429		
0.3658	-33.62386	-19.1656		
0.38595	-33.5984	-19.15109		
0.40615	-33.56567	-19.13243		
0.4263	-33.52489	-19.10919		
0.4465	-33.4785	-19.08275		
0.46665	-33.4163	-19.04729		
0.48685	-33.29934	-18.98062		
0.507	-33.13874	-18.88908		
0.5272	-32.89651	-18.75101		
0.54735	-32.51626	-18.53427		
0.56755	-31.90558	-18.18618		
0.5877	-30.87209	-17.59709		
0.6079	-29.19237	-16.63965		
0.62805	-26.61537	-15.17076		
0.64825	-22.82451	-13.00997		
0.6684	-17.61335	-10.03961		
0.6886	-10.91932	-6.224011		
0.70875	-2.455572	-1.399676		
0.72895	7.505193	4.27796		
0.7491	18.66091	10.63672		
0.7693	31.06187	17.70527		
0.78945	44.20784	25.19847		
0.80965	57.90451	33.00557		
0.8298	71.78674	40.91844		
0.85	85.64316	48.8166

File: examples/JV/SAMPLE_B_3layerMo/I-V_SAMPLE_B_3LayerMo_e1_01.txt
SAMPLE_B_3LayerMo_e1__V	SAMPLE_B_3LayerMo_e1__J	SAMPLE_B_3LayerMo_e1__I	SAMPLE_B_3LayerMo_e1__Param	SAMPLE_B_3LayerMo_e1__ParamDescr
-0.3	-32.08172	-18.28658	0.7146	Voc (V)
-0.2798	-32.10925	-18.30227	32.09	Jsc (mA/cm²)
-0.25965	-32.1247	-18.31108	75.16	FF(%)
-0.23945	-32.12561	-18.3116	17.24	Eff (%)
-0.2193	-32.11769	-18.30708	0.57	Cell Area (cm²)
-0.199125	-32.11646	-18.30638	0.5867	Vmpp (V)
-0.178945	-32.12033	-18.30859	29.38	Jmpp (mA/cm²)
-0.15877	-32.12088	-18.3089	17.24	Pmpp (mW/cm²)
-0.138595	-32.13121	-18.31479	-33194.3	Rp (Ohmcm²)
-0.11842	-32.11282	-18.30431	1.82	Rs (Ohmcm²)
-0.098245	-32.11083	-18.30317	03.10.2016 10:05:51	Measurement date and time
-0.07807	-32.115	-18.30555	25	Approx. cell temperature (set: 24.0) (°C)
-0.057895	-32.10524	-18.29999	1	Illumination correction factor
-0.03772	-32.11428	-18.30514		(Cell Comment)
-0.017545	-32.09309	-18.29306		(Global Comment)
0.00263	-32.08728	-18.28975		
0.022805	-32.07434	-18.28237		
0.04298	-32.08574	-18.28887		
0.06316	-32.10063	-18.29736		
0.083335	-32.07058	-18.28023		
0.10351	-32.07325	-18.28175		
0.123685	-32.05424	-18.27092		
0.14386	-32.05423	-18.27091		
0.164035	-32.05268	-18.27003		
0.18421	-32.02981	-18.25699		
0.204385	-32.02712	-18.25546		
0.22455	-32.00884	-18.24504		
0.24475	-32.01819	-18.25037		
0.2649	-32.00103	-18.24059		
0.2851	-31.99163	-18.23523		
0.30525	-31.99444	-18.23683		
0.32545	-31.96256	-18.21866		
0.3456	-31.93717	-18.20419		
0.3658	-31.91958	-18.19416		
0.38595	-31.91582	-18.19202		
0.40615	-31.86786	-18.16468		
0.4263	-31.82912	-18.1426		
0.4465	-31.78518	-18.11755		
0.46665	-31.73335	-18.08801		
0.48685	-31.6506	-18.04084		
0.507	-31.51288	-17.96234		
0.5272	-31.28016	-17.82969		
0.54735	-30.94021	-17.63592		
0.56755	-30.33874	-17.29308		
0.5877	-29.32812	-16.71703		
0.6079	-27.7246	-15.80302		
0.62805	-25.22944	-14.38078		
0.64825	-21.60972	-12.31754		
0.6684	-16.78717	-9.568688		
0.6886	-10.35811	-5.904121		
0.70875	-2.60583	-1.485323		
0.72895	6.393807	3.64447		
0.7491	16.34418	9.316184		
0.7693	26.973	15.37461		
0.78945	37.99533	21.65734		
0.80965	49.09437	27.98379		
0.8298	59.9039	34.14522		
0.85	70.24026	40.03695

File: examples/JV/SAMPLE_B_3layerMo/I-V_SAMPLE_B_3LayerMo_e2_01.txt
SAMPLE_B_3LayerMo_e2__V	SAMPLE_B_3LayerMo_e2__J	SAMPLE_B_3LayerMo_e2__I	SAMPLE_B_3LayerMo_e2__Param	SAMPLE_B_3LayerMo_e2__ParamDescr
-0.3	-32.3708	-18.45136	0.7131	Voc (V)
-0.2798	-32.38725	-18.46073	32.37	Jsc (mA/cm²)
-0.25965	-32.39642	-18.46596	75.94	FF(%)
-0.23945	-32.39523	-18.46528	17.53	Eff (%)
-0.2193	-32.40182	-18.46904	0.57	Cell Area (cm²)
-0.199125	-32.40451	-18.47057	0.5877	Vmpp (V)
-0.178945	-32.38985	-18.46221	29.82	Jmpp (mA/cm²)
-0.15877	-32.37563	-18.45411	17.53	Pmpp (mW/cm²)
-0.138595	-32.37702	-18.4549	14588	Rp (Ohmcm²)
-0.11842	-32.37339	-18.45283	1.5	Rs (Ohmcm²)
-0.098245	-32.39426	-18.46473	03.10.2016 10:07:50	Measurement date and time
-0.07807	-32.38421	-18.459	25	Approx. cell temperature (set: 24.0) (°C)
-0.057895	-32.38211	-18.4578	1	Illumination correction factor
-0.03772	-32.37677	-18.45476		(Cell Comment)
-0.017545	-32.3687	-18.45016		(Global Comment)
0.00263	-32.37502	-18.45376		
0.022805	-32.36979	-18.45078		
0.04298	-32.36793	-18.44972		
0.06316	-32.33033	-18.42829		
0.083335	-32.33228	-18.4294		
0.10351	-32.34237	-18.43515		
0.123685	-32.32431	-18.42486		
0.14386	-32.30941	-18.41636		
0.164035	-32.29584	-18.40863		
0.18421	-32.29424	-18.40772		
0.204385	-32.29737	-18.4095		
0.22455	-32.28674	-18.40344		
0.24475	-32.27382	-18.39608		
0.2649	-32.2507	-18.3829		
0.2851	-32.23153	-18.37197		
0.30525	-32.22303	-18.36713		
0.32545	-32.20723	-18.35812		
0.3456	-32.18542	-18.34569		
0.3658	-32.16246	-18.3326		
0.38595	-32.1396	-18.31957		
0.40615	-32.12749	-18.31267		
0.4263	-32.08731	-18.28977		
0.4465	-32.03362	-18.25916		
0.46665	-31.97537	-18.22596		
0.48685	-31.88763	-18.17595		
0.507	-31.77545	-18.11201		
0.5272	-31.57111	-17.99553		
0.54735	-31.24193	-17.8079		
0.56755	-30.71151	-17.50556		
0.5877	-29.8226	-16.99888		
0.6079	-28.35974	-16.16505		
0.62805	-26.02709	-14.83544		
0.64825	-22.45958	-12.80196		
0.6684	-17.53667	-9.9959		
0.6886	-10.70336	-6.100916		
0.70875	-2.169767	-1.236767		
0.72895	7.998345	4.559057		
0.7491	19.40444	11.06053		
0.7693	32.01167	18.24665		
0.78945	45.21138	25.77049		
0.80965	58.70535	33.46205		
0.8298	72.0282	41.05607		
0.85	84.9142	48.40109

File: examples/JV/SAMPLE_B_3layerMo/I-V_SAMPLE_B_3LayerMo_f1_01.txt
SAMPLE_B_3LayerMo_f1__V	SAMPLE_B_3LayerMo_f1__J	SAMPLE_B_3LayerMo_f1__I	SAMPLE_B_3LayerMo_f1__Param	SAMPLE_B_3LayerMo_f1__ParamDescr
-0.3	-32.86739	-18.73441	0.7153	Voc (V)
-0.2798	-32.89309	-18.74906	32.87	Jsc (mA/cm²)
-0.25965	-32.90572	-18.75626	74.92	FF(%)
-0.23945	-32.90412	-18.75535	17.62	Eff (%)
-0.2193	-32.90265	-18.75451	0.57	Cell Area (cm²)
-0.199125	-32.90434	-18.75547	0.5877	Vmpp (V)
-0.178945	-32.90814	-18.75764	29.98	Jmpp (mA/cm²)
-0.15877	-32.88895	-18.7467	17.62	Pmpp (mW/cm²)
-0.138595	-32.90279	-18.75459	76593.5	Rp (Ohmcm²)
-0.11842	-32.88761	-18.74594	1.82	Rs (Ohmcm²)
-0.098245	-32.89227	-18.74859	03.10.2016 10:06:10	Measurement date and time
-0.07807	-32.88546	-18.74471	25	Approx. cell temperature (set: 24.0) (°C)
-0.057895	-32.87879	-18.74091	1	Illumination correction factor
-0.03772	-32.89341	-18.74924		(Cell Comment)
-0.017545	-32.87086	-18.73639		(Global Comment)
0.00263	-32.85881	-18.72952		
0.022805	-32.87804	-18.74048		
0.04298	-32.86607	-18.73366		
0.06316	-32.85074	-18.72492		
0.083335	-32.83829	-18.71783		
0.10351	-32.86616	-18.73371		
0.123685	-32.84312	-18.72058		
0.14386	-32.8341	-18.71544		
0.164035	-32.82446	-18.70994		
0.18421	-32.80719	-18.7001		
0.204385	-32.81606	-18.70515		
0.22455	-32.79467	-18.69296		
0.24475	-32.79284	-18.69192		
0.2649	-32.77919	-18.68414		
0.2851	-32.77177	-18.67991		
0.30525	-32.78016	-18.68469		
0.32545	-32.74751	-18.66608		
0.3456	-32.73612	-18.65959		
0.3658	-32.69745	-18.63755		
0.38595	-32.68093	-18.62813		
0.40615	-32.64632	-18.6084		
0.4263	-32.61493	-18.59051		
0.4465	-32.57309	-18.56666		
0.46665	-32.50886	-18.53005		
0.48685	-32.41616	-18.47721		
0.507	-32.26893	-18.39329		
0.5272	-32.03075	-18.25753		
0.54735	-31.65662	-18.04427		
0.56755	-31.00638	-17.67364		
0.5877	-29.97735	-17.08709		
0.6079	-28.28561	-16.1228		
0.62805	-25.74737	-14.676		
0.64825	-22.03475	-12.55981		
0.6684	-17.15554	-9.778656		
0.6886	-10.68825	-6.0923		
0.70875	-2.935707	-1.673353		
0.72895	6.0636	3.456252		
0.7491	15.97493	9.105711		
0.7693	26.58088	15.1511		
0.78945	37.58195	21.42171		
0.80965	48.69318	27.75511		
0.8298	59.53485	33.93487		
0.85	69.95071	39.8719

File: examples/JV/SAMPLE_B_3layerMo/I-V_SAMPLE_B_3LayerMo_f3_01_new_cont_01.txt
SAMPLE_B_3LayerMo_f3_new_cont__V	SAMPLE_B_3LayerMo_f3_new_cont__J	SAMPLE_B_3LayerMo_f3_new_cont__I	SAMPLE_B_3LayerMo_f3_new_cont__Param	SAMPLE_B_3LayerMo_f3_new_cont__ParamDescr
-0.3	-31.59588	-18.00965	0.7136	Voc (V)
-0.2798	-31.61586	-18.02104	31.58	Jsc (mA/cm²)
-0.25965	-31.60995	-18.01767	76.12	FF(%)
-0.23945	-31.63055	-18.02941	17.15	Eff (%)
-0.2193	-31.59935	-18.01163	0.57	Cell Area (cm²)
-0.199125	-31.62216	-18.02463	0.5877	Vmpp (V)
-0.178945	-31.61723	-18.02182	29.18	Jmpp (mA/cm²)
-0.15877	-31.61396	-18.01996	17.15	Pmpp (mW/cm²)
-0.138595	-31.60109	-18.01262	-1130500	Rp (Ohmcm²)
-0.11842	-31.60475	-18.01471	1.49	Rs (Ohmcm²)
-0.098245	-31.61598	-18.02111	03.10.2016 10:14:50	Measurement date and time
-0.07807	-31.61084	-18.01818	25	Approx. cell temperature (set: 24.0) (°C)
-0.057895	-31.59531	-18.00933	1	Illumination correction factor
-0.03772	-31.59661	-18.01007		(Cell Comment)
-0.017545	-31.57702	-17.9989		(Global Comment)
0.00263	-31.58777	-18.00503		
0.022805	-31.57788	-17.99939		
0.04298	-31.57547	-17.99802		
0.06316	-31.57954	-18.00034		
0.083335	-31.56612	-17.99269		
0.10351	-31.5704	-17.99513		
0.123685	-31.56289	-17.99085		
0.14386	-31.55391	-17.98573		
0.164035	-31.54335	-17.97971		
0.18421	-31.54147	-17.97864		
0.204385	-31.53879	-17.97711		
0.22455	-31.51566	-17.96393		
0.24475	-31.50968	-17.96052		
0.2649	-31.50519	-17.95796		
0.2851	-31.49816	-17.95395		
0.30525	-31.48756	-17.94791		
0.32545	-31.46576	-17.93548		
0.3456	-31.46609	-17.93567		
0.3658	-31.44665	-17.92459		
0.38595	-31.4267	-17.91322		
0.40615	-31.39656	-17.89604		
0.4263	-31.34826	-17.86851		
0.4465	-31.32478	-17.85512		
0.46665	-31.27551	-17.82704		
0.48685	-31.20362	-17.78606		
0.507	-31.06856	-17.70908		
0.5272	-30.87926	-17.60118		
0.54735	-30.56707	-17.42323		
0.56755	-30.04395	-17.12505		
0.5877	-29.18444	-16.63513		
0.6079	-27.75639	-15.82114		
0.62805	-25.48184	-14.52465		
0.64825	-22.0584	-12.57329		
0.6684	-17.32908	-9.877576		
0.6886	-10.6915	-6.094156		
0.70875	-2.405819	-1.371317		
0.72895	7.583344	4.322506		
0.7491	18.83454	10.73569		
0.7693	31.4117	17.90467		
0.78945	44.63987	25.44473		
0.80965	58.23295	33.19278		
0.8298	71.69353	40.86531		
0.85	84.78648	48.32829
