Repository: carronr/grapa

Grapa
=====

DOI: 10.5281/zenodo.1164571

https://carronr.github.io/grapa/

================

Description
================

Grapa is a python package providing a graphical interface and the
underlying code dedicated to the visualization, analysis and
presentation of scientific data, with a focus on photovoltaic research.

A wide range of data formats can loaded by default. The produced graphs
are saved both as graphical objects and as text files for later
modifications.

The data analysis functions currently focus on photovoltaics and
semiconductor material science. Advanced analysis or fitting functions
are notably provided for the following characterization techniques: EQE,
JV, C-V, C-f, TRPL, SIMS, reflectance, transmittance (not comprehensive
list).

The software has extended capabilities for advanced plotting including
subplots and insets, and can be used for creating high-quality figures
for scientific publications.

Last, the user can add to the software and to the graphical interface
his own specific data loading functions as well new data types and
analysis functions, with no modification of the existing code.

Grapa stands for "GRAphing and Photovoltaics Analysis".

Cheers!


==================

Features overview
==================

-  Open and merge a wide range of experimental data.
   Data import possible from clipboard.
-  Graphical data presentation and graph customisation.
-  Graph export in various file formats with user-defined dpi.
   Additionally create a .txt file containing the raw data for later
   modifications.
-  The supported image formats are the one supported by the savefig
   function of matplotlib. .emf is also supported, provided a path to an
   inkscape executable is provided in the config.txt file.
-  Drop-down menu to switch between data-relevant views (e.g. log-view
   for JV data, Tauc plot for EQE)
-  Drop-down menu to switch between linear or logarithmic data
   visualisation.
-  A data picker allows selecting and storing chosen data points.
-  Can colorize a graph using color gradients.
-  Some data types can be fitted. The parameters of the fitted curves
   can be modified afterwards.
-  Data can be loaded from other files or from clipboard, then converted
   to the desired data type to benefit from data visualisation and
   processing and fitting options.



==================

Details of the features
=======================

The grapa packages comes with a graphical user interface (GUI), which allows
handling most features of the package. Many matplotlib plotting methods are
supported, as well as insets and subplots. Using grapa in python code allows
further customization of the produced graphs.

The central object of the package is the Graph object. A graph is stored in a
Graph object. The Graph class can be thought as a combination of a dict
storing plotting information (axes, text annotations, etc.) together with a
list of Curves which stores the data and the corresponding plotting information
(color, aspect, etc.).
The Graph.plot() method returns the produced figure and axes for further
modifications. Existing figures and axes can as well be provided.
List of relevant keywords: see GUI, or file keywordsdata_graph.txt


A Curve object contains the data usually accessed as a pair of vectors,
as well as a dict-like metadata storage, including plotting information.
Child classes of Curve can be implemented in order to provide dedicated
data analysis tools.
List of relevant keywords: see GUI, or file keywordsdata_curve.txt
Every Curve type provides dedicated functions (e.g. for analysis or plotting)

Create a file parser
====================

To create a file parser you will need to create inside folde "datatypes"
a python file named for example graphMyfile.py (must start with "graph",
with a small g).
This file must contains a class named "GraphMyfile" (capital G, same ending as
file name) that inherits from class Graph.
The class must contain at least 1 attribute and 2 methods:

- CURVE: a string identifier, for recognition within grapa.

- isFileReadable(cls, filename, fileext, line1="", line2="", line3="", \*\*kwargs)

  Must return True is the file can be opened using your class, otherwise False

- readDataFromFile(self, attributes, \*\*kwargs)

Actually opens the file, which can be accessed from self.filename.
attributes is a dict which can be given to the constructor of the Curves.
Example: see files howto/example_sinx_x.txt, graphMydata.py

You may also want to create your own Curve type, for example to provide
customised analysis or visualisation functions inside the GUI. For this, you
have to create in folder "datatypes" a file named for example
"curveMycurve.py" (file name must start with "curve" with a small c).
The file must contain a class named "CurveMycurve" (capital C, same ending as
the file name) inheriting from class Curve.
An example is provided in file howto/curveMycurve.py.



==================

File: examples/JV/SAMPLE_B_5LayerMo/I-V_SAMPLE_B_5LayerMo_b1_01.txt
SAMPLE_B_5LayerMo_b1__V	SAMPLE_B_5LayerMo_b1__J	SAMPLE_B_5LayerMo_b1__I	SAMPLE_B_5LayerMo_b1__Param	SAMPLE_B_5LayerMo_b1__ParamDescr
-0.3	-32.63823	-18.60379	0.7121	Voc (V)
-0.2798	-32.66642	-18.61986	32.64	Jsc (mA/cm²)
-0.25965	-32.64412	-18.60715	76.6	FF(%)
-0.23945	-32.64846	-18.60962	17.8	Eff (%)
-0.2193	-32.66267	-18.61772	0.57	Cell Area (cm²)
-0.199125	-32.66232	-18.61752	0.5877	Vmpp (V)
-0.178945	-32.66265	-18.61771	30.29	Jmpp (mA/cm²)
-0.15877	-32.65251	-18.61193	17.8	Pmpp (mW/cm²)
-0.138595	-32.64567	-18.60803	-61446.6	Rp (Ohmcm²)
-0.11842	-32.65172	-18.61148	1.14	Rs (Ohmcm²)
-0.098245	-32.63814	-18.60374	03.10.2016 10:18:38	Measurement date and time
-0.07807	-32.63961	-18.60458	25	Approx. cell temperature (set: 24.0) (°C)
-0.057895	-32.6467	-18.60862	1	Illumination correction factor
-0.03772	-32.63198	-18.60023		(Cell Comment)
-0.017545	-32.63693	-18.60305		(Global Comment)
0.00263	-32.62633	-18.59701		
0.022805	-32.62907	-18.59857		
0.04298	-32.60065	-18.58237		
0.06316	-32.61493	-18.59051		
0.083335	-32.62098	-18.59396		
0.10351	-32.59509	-18.5792		
0.123685	-32.60675	-18.58585		
0.14386	-32.60958	-18.58746		
0.164035	-32.59628	-18.57988		
0.18421	-32.60589	-18.58536		
0.204385	-32.56261	-18.56069		
0.22455	-32.5532	-18.55532		
0.24475	-32.55968	-18.55902		
0.2649	-32.55272	-18.55505		
0.2851	-32.53923	-18.54736		
0.30525	-32.53617	-18.54562		
0.32545	-32.5274	-18.54062		
0.3456	-32.51052	-18.531		
0.3658	-32.49174	-18.52029		
0.38595	-32.4912	-18.51998		
0.40615	-32.46337	-18.50412		
0.4263	-32.43805	-18.48969		
0.4465	-32.40733	-18.47218		
0.46665	-32.32691	-18.42634		
0.48685	-32.27907	-18.39907		
0.507	-32.13689	-18.31803		
0.5272	-31.95975	-18.21706		
0.54735	-31.64912	-18.04		
0.56755	-31.13614	-17.7476		
0.5877	-30.28802	-17.26417		
0.6079	-28.86949	-16.45561		
0.62805	-26.57458	-15.14751		
0.64825	-23.02877	-13.1264		
0.6684	-17.89981	-10.20289		
0.6886	-10.98686	-6.262508		
0.70875	-1.83693	-1.04705		
0.72895	9.379847	5.346512		
0.7491	22.41269	12.77523		
0.7693	37.39603	21.31574		
0.78945	53.78783	30.65906		
0.80965	71.43463	40.71774		
0.8298	89.89281	51.2389		
0.85	108.9424	62.09719

File: examples/JV/SAMPLE_B_5LayerMo/I-V_SAMPLE_B_5LayerMo_b2_dark_01.txt
SAMPLE_B_5LayerMo_b2_dark__V	SAMPLE_B_5LayerMo_b2_dark__J	SAMPLE_B_5LayerMo_b2_dark__I	SAMPLE_B_5LayerMo_b2_dark__Param	SAMPLE_B_5LayerMo_b2_dark__ParamDescr
-0.3000095	-0.00229604	-0.001308745	0	Voc (V)
-0.2499871	-0.001822309	-0.001038718	0	Jsc (mA/cm²)
-0.1999679	-0.001527894	-0.0008709013	0	FF(%)
-0.150016	-0.001305576	-0.0007441795	0	Eff (%)
-0.1000367	-0.0008807736	-0.0005020418	0.570001	Cell Area (cm²)
-0.05003295	-0.0005910154	-0.0003368794	0	Vmpp (V)
-2.52542E-05	-0.0002847525	-0.0001623092	0	Jmpp (mA/cm²)
0.02001043	-0.0002728976	-0.0001555519	0	Pmpp (mW/cm²)
0.03991088	-1.531236E-05	-8.72806E-06	193461.4	Rp (Ohmcm²)
0.06008065	9.323456E-05	5.314379E-05	0	Rs (Ohmcm²)
0.07998744	0.0002041375	0.0001163586	03.10.2016 10:25:45	Measurement date and time
0.100009	0.0005047809	0.0002877256	25	Approx. cell temperature (set: 24.0) (°C)
0.1200132	0.0005806846	0.0003309908	1	Illumination correction factor
0.1401116	0.0008571041	0.0004885502	Error: Could not determine Voc and/or FF(MPP)	(Cell Comment)
0.160012	0.001193786	0.0006804592		(Global Comment)
0.1800289	0.001374022	0.0007831941		
0.2000052	0.001852065	0.001055679		
0.2199357	0.002138858	0.001219151		
0.2399694	0.002559844	0.001459114		
0.2599958	0.003210551	0.001830017		
0.2799965	0.003781821	0.002155642		
0.2999532	0.004619927	0.002633363		
0.3199625	0.005624322	0.003205869		
0.3399379	0.00683584	0.003896436		
0.3599204	0.008660507	0.004936498		
0.3799179	0.01093363	0.00623218		
0.399914	0.0140704	0.008020142		
0.4198871	0.01870583	0.01066234		
0.4398777	0.02557315	0.01457672		
0.4599077	0.03610158	0.02057794		
0.4799293	0.05278683	0.03008855		
0.4999593	0.08001953	0.04561121		
0.5199864	0.1253823	0.07146805		
0.540004	0.1994918	0.1137105		
0.5600243	0.332268	0.1893931		
0.579981	0.561506	0.320059		
0.599973	0.9605846	0.5475342		
0.6199691	1.651541	0.9413801		
0.6399221	2.796546	1.594034		
0.6599131	4.759625	2.712991		
0.6799034	7.891613	4.498227		
0.6999066	12.64458	7.207422		
0.7199161	19.36454	11.03781		
0.7399144	28.43628	16.20871		
0.7599413	39.8334	22.70508		
0.7799567	53.39305	30.43409		
0.7999861	68.83019	39.23328		
0.820011	85.76497	48.88612		
0.8400407	103.8022	59.16734		
0.8500339	113.2796	64.56948

File: examples/JV/SAMPLE_B_5LayerMo/I-V_SAMPLE_B_5LayerMo_c2_01.txt
SAMPLE_B_5LayerMo_c2__V	SAMPLE_B_5LayerMo_c2__J	SAMPLE_B_5LayerMo_c2__I	SAMPLE_B_5LayerMo_c2__Param	SAMPLE_B_5LayerMo_c2__ParamDescr
-0.3	-33.17514	-18.90983	0.7112	Voc (V)
-0.2798	-33.20255	-18.92545	33.17	Jsc (mA/cm²)
-0.25965	-33.1976	-18.92263	76.51	FF(%)
-0.23945	-33.20369	-18.9261	18.05	Eff (%)
-0.2193	-33.20277	-18.92558	0.57	Cell Area (cm²)
-0.199125	-33.2061	-18.92748	0.5877	Vmpp (V)
-0.178945	-33.18488	-18.91538	30.71	Jmpp (mA/cm²)
-0.15877	-33.1757	-18.91015	18.05	Pmpp (mW/cm²)
-0.138595	-33.18112	-18.91324	5454	Rp (Ohmcm²)
-0.11842	-33.18896	-18.91771	1.15	Rs (Ohmcm²)
-0.098245	-33.19679	-18.92217	03.10.2016 10:20:54	Measurement date and time
-0.07807	-33.18459	-18.91522	25	Approx. cell temperature (set: 24.0) (°C)
-0.057895	-33.1893	-18.9179	1	Illumination correction factor
-0.03772	-33.18325	-18.91445		(Cell Comment)
-0.017545	-33.1683	-18.90593		(Global Comment)
0.00263	-33.16883	-18.90623		
0.022805	-33.15853	-18.90036		
0.04298	-33.15594	-18.89889		
0.06316	-33.16526	-18.9042		
0.083335	-33.154	-18.89778		
0.10351	-33.13563	-18.88731		
0.123685	-33.12686	-18.88231		
0.14386	-33.11793	-18.87722		
0.164035	-33.12293	-18.88007		
0.18421	-33.1072	-18.8711		
0.204385	-33.10435	-18.86948		
0.22455	-33.10393	-18.86924		
0.24475	-33.1046	-18.86962		
0.2649	-33.09026	-18.86145		
0.2851	-33.07761	-18.85424		
0.30525	-33.02879	-18.82641		
0.32545	-33.04602	-18.83623		
0.3456	-33.05284	-18.84012		
0.3658	-33.01011	-18.81576		
0.38595	-32.99937	-18.80964		
0.40615	-32.96387	-18.78941		
0.4263	-32.93125	-18.77081		
0.4465	-32.89144	-18.74812		
0.46665	-32.84486	-18.72157		
0.48685	-32.73807	-18.6607		
0.507	-32.59911	-18.58149		
0.5272	-32.41028	-18.47386		
0.54735	-32.10893	-18.30209		
0.56755	-31.56556	-17.99237		
0.5877	-30.70932	-17.50431		
0.6079	-29.23607	-16.66456		
0.62805	-26.89265	-15.32881		
0.64825	-23.26039	-13.25842		
0.6684	-17.98247	-10.25001		
0.6886	-10.78361	-6.146655		
0.70875	-1.381288	-0.7873342		
0.72895	10.2229	5.827055		
0.7491	23.84133	13.58956		
0.7693	39.2357	22.36435		
0.78945	55.88754	31.8559		
0.80965	73.50424	41.89742		
0.8298	91.62742	52.22763		
0.85	109.9379	62.66458

File: examples/JV/SAMPLE_B_5LayerMo/I-V_SAMPLE_B_5LayerMo_d2_01.txt
SAMPLE_B_5LayerMo_d2__V	SAMPLE_B_5LayerMo_d2__J	SAMPLE_B_5LayerMo_d2__I	SAMPLE_B_5LayerMo_d2__Param	SAMPLE_B_5LayerMo_d2__ParamDescr
-0.3	-31.81691	-18.13564	0.7112	Voc (V)
-0.2798	-31.83447	-18.14565	31.78	Jsc (mA/cm²)
-0.25965	-31.82428	-18.13984	76.3	FF(%)
-0.23945	-31.81251	-18.13313	17.24	Eff (%)
-0.2193	-31.81049	-18.13198	0.57	Cell Area (cm²)
-0.199125	-31.82909	-18.14258	0.5877	Vmpp (V)
-0.178945	-31.83425	-18.14552	29.34	Jmpp (mA/cm²)
-0.15877	-31.811	-18.13227	17.24	Pmpp (mW/cm²)
-0.138595	-31.82391	-18.13963	16655.5	Rp (Ohmcm²)
-0.11842	-31.80481	-18.12874	1.33	Rs (Ohmcm²)
-0.098245	-31.79686	-18.12421	03.10.2016 10:21:16	Measurement date and time
-0.07807	-31.8021	-18.1272	25	Approx. cell temperature (set: 24.0) (°C)
-0.057895	-31.78895	-18.1197	1	Illumination correction factor
-0.03772	-31.79956	-18.12575		(Cell Comment)
-0.017545	-31.77935	-18.11423		(Global Comment)
0.00263	-31.77951	-18.11432		
0.022805	-31.79509	-18.1232		
0.04298	-31.77818	-18.11356		
0.06316	-31.7687	-18.10816		
0.083335	-31.74796	-18.09634		
0.10351	-31.74661	-18.09557		
0.123685	-31.75525	-18.10049		
0.14386	-31.72991	-18.08605		
0.164035	-31.72765	-18.08476		
0.18421	-31.72488	-18.08318		
0.204385	-31.73354	-18.08812		
0.22455	-31.71549	-18.07783		
0.24475	-31.68418	-18.05998		
0.2649	-31.67021	-18.05202		
0.2851	-31.66162	-18.04712		
0.30525	-31.67844	-18.05671		
0.32545	-31.64547	-18.03792		
0.3456	-31.62037	-18.02361		
0.3658	-31.6087	-18.01696		
0.38595	-31.60546	-18.01511		
0.40615	-31.57109	-17.99552		
0.4263	-31.54349	-17.97979		
0.4465	-31.50227	-17.95629		
0.46665	-31.43509	-17.918		
0.48685	-31.36118	-17.87587		
0.507	-31.23584	-17.80443		
0.5272	-31.04062	-17.69315		
0.54735	-30.71616	-17.50821		
0.56755	-30.1983	-17.21303		
0.5877	-29.34286	-16.72543		
0.6079	-27.91616	-15.91221		
0.62805	-25.62426	-14.60583		
0.64825	-22.10823	-12.60169		
0.6684	-17.13365	-9.766178		
0.6886	-10.14111	-5.780431		
0.70875	-1.296309	-0.738896		
0.72895	9.495251	5.412293		
0.7491	21.97589	12.52626		
0.7693	35.81888	20.41676		
0.78945	50.4796	28.77337		
0.80965	65.62273	37.40496		
0.8298	80.76974	46.03875		
0.85	95.72574	54.56367

File: examples/JV/SAMPLE_B_5LayerMo/I-V_SAMPLE_B_5LayerMo_d3_01.txt
SAMPLE_B_5LayerMo_d3__V	SAMPLE_B_5LayerMo_d3__J	SAMPLE_B_5LayerMo_d3__I	SAMPLE_B_5LayerMo_d3__Param	SAMPLE_B_5LayerMo_d3__ParamDescr
-0.3	-32.82774	-18.71181	0.7117	Voc (V)
-0.2798	-32.82905	-18.71256	32.79	Jsc (mA/cm²)
-0.25965	-32.82642	-18.71106	75.88	FF(%)
-0.23945	-32.82698	-18.71138	17.71	Eff (%)
-0.2193	-32.84063	-18.71916	0.57	Cell Area (cm²)
-0.199125	-32.83025	-18.71324	0.5877	Vmpp (V)
-0.178945	-32.82521	-18.71037	30.13	Jmpp (mA/cm²)
-0.15877	-32.80726	-18.70014	17.71	Pmpp (mW/cm²)
-0.138595	-32.82154	-18.70828	8752.7	Rp (Ohmcm²)
-0.11842	-32.81556	-18.70487	1.25	Rs (Ohmcm²)
-0.098245	-32.814	-18.70398	03.10.2016 10:23:46	Measurement date and time
-0.07807	-32.78335	-18.68651	25	Approx. cell temperature (set: 24.0) (°C)
-0.057895	-32.80209	-18.69719	1	Illumination correction factor
-0.03772	-32.80096	-18.69655		(Cell Comment)
-0.017545	-32.7873	-18.68876		(Global Comment)
0.00263	-32.79646	-18.69398		
0.022805	-32.79446	-18.69284		
0.04298	-32.78941	-18.68996		
0.06316	-32.77786	-18.68338		
0.083335	-32.78816	-18.68925		
0.10351	-32.77066	-18.67928		
0.123685	-32.7809	-18.68511		
0.14386	-32.75698	-18.67148		
0.164035	-32.75293	-18.66917		
0.18421	-32.72375	-18.65254		
0.204385	-32.73905	-18.66126		
0.22455	-32.71163	-18.64563		
0.24475	-32.709	-18.64413		
0.2649	-32.69863	-18.63822		
0.2851	-32.70109	-18.63962		
0.30525	-32.67916	-18.62712		
0.32545	-32.65933	-18.61582		
0.3456	-32.64533	-18.60784		
0.3658	-32.63833	-18.60385		
0.38595	-32.60065	-18.58237		
0.40615	-32.56548	-18.56232		
0.4263	-32.5351	-18.54501		
0.4465	-32.48316	-18.5154		
0.46665	-32.41391	-18.47593		
0.48685	-32.32672	-18.42623		
0.507	-32.18723	-18.34672		
0.5272	-31.96151	-18.21806		
0.54735	-31.61911	-18.02289		
0.56755	-31.06614	-17.7077		
0.5877	-30.12691	-17.17234		
0.6079	-28.60654	-16.30573		
0.62805	-26.22577	-14.94869		
0.64825	-22.60868	-12.88695		
0.6684	-17.54304	-9.999533		
0.6886	-10.49133	-5.980058		
0.70875	-1.590454	-0.9065588		
0.72895	9.355435	5.332598		
0.7491	22.12593	12.61178		
0.7693	36.47058	20.78823		
0.78945	51.8802	29.57171		
0.80965	68.02203	38.77256		
0.8298	84.42109	48.12002		
0.85	100.7647	57.4359

File: examples/JV/SAMPLE_B_5LayerMo/I-V_SAMPLE_B_5LayerMo_e2_01.txt
SAMPLE_B_5LayerMo_e2__V	SAMPLE_B_5LayerMo_e2__J	SAMPLE_B_5LayerMo_e2__I	SAMPLE_B_5LayerMo_e2__Param	SAMPLE_B_5LayerMo_e2__ParamDescr
-0.3	-32.06491	-18.277	0.7125	Voc (V)
-0.2798	-32.08351	-18.2876	32.03	Jsc (mA/cm²)
-0.25965	-32.08216	-18.28683	72.31	FF(%)
-0.23945	-32.06253	-18.27564	16.5	Eff (%)
-0.2193	-32.0569	-18.27243	0.57	Cell Area (cm²)
-0.199125	-32.06642	-18.27786	0.5676	Vmpp (V)
-0.178945	-32.05883	-18.27353	29.08	Jmpp (mA/cm²)
-0.15877	-32.06744	-18.27844	16.5	Pmpp (mW/cm²)
-0.138595	-32.05732	-18.27267	6208.5	Rp (Ohmcm²)
-0.11842	-32.05231	-18.26982	1.91	Rs (Ohmcm²)
-0.098245	-32.05017	-18.2686	03.10.2016 10:21:34	Measurement date and time
-0.07807	-32.04309	-18.26456	25	Approx. cell temperature (set: 24.0) (°C)
-0.057895	-32.05123	-18.2692	1	Illumination correction factor
-0.03772	-32.04115	-18.26346		(Cell Comment)
-0.017545	-32.02816	-18.25605		(Global Comment)
0.00263	-32.03682	-18.26099		
0.022805	-32.019	-18.25083		
0.04298	-32.00468	-18.24267		
0.06316	-32.00352	-18.24201		
0.083335	-31.99372	-18.23642		
0.10351	-31.9796	-18.22837		
0.123685	-31.97223	-18.22417		
0.14386	-31.95828	-18.21622		
0.164035	-31.96547	-18.22032		
0.18421	-31.96514	-18.22013		
0.204385	-31.94431	-18.20826		
0.22455	-31.9437	-18.20791		
0.24475	-31.91546	-18.19181		
0.2649	-31.91637	-18.19233		
0.2851	-31.91119	-18.18938		
0.30525	-31.87668	-18.16971		
0.32545	-31.87172	-18.16688		
0.3456	-31.84154	-18.14968		
0.3658	-31.8136	-18.13375		
0.38595	-31.7949	-18.12309		
0.40615	-31.7651	-18.10611		
0.4263	-31.68828	-18.06232		
0.4465	-31.62033	-18.02359		
0.46665	-31.49824	-17.954		
0.48685	-31.33916	-17.86332		
0.507	-31.07246	-17.7113		
0.5272	-30.65665	-17.47429		
0.54735	-30.02342	-17.11335		
0.56755	-29.07653	-16.57362		
0.5877	-27.69249	-15.78472		
0.6079	-25.76447	-14.68575		
0.62805	-23.09386	-13.1635		
0.64825	-19.45919	-11.09174		
0.6684	-14.79453	-8.432883		
0.6886	-8.77623	-5.002451		
0.70875	-1.568215	-0.8938824		
0.72895	6.863132	3.911985		
0.7491	16.30681	9.294881		
0.7693	26.4234	15.06134		
0.78945	36.88261	21.02309		
0.80965	47.45667	27.0503		
0.8298	57.8187	32.95666		
0.85	67.91817	38.71336

File: examples/JV/SAMPLE_B_5LayerMo/I-V_SAMPLE_B_5LayerMo_f1_01.txt
SAMPLE_B_5LayerMo_f1__V	SAMPLE_B_5LayerMo_f1__J	SAMPLE_B_5LayerMo_f1__I	SAMPLE_B_5LayerMo_f1__Param	SAMPLE_B_5LayerMo_f1__ParamDescr
-0.3	-33.00516	-18.81294	0.7159	Voc (V)
-0.2798	-33.00446	-18.81254	32.96	Jsc (mA/cm²)
-0.25965	-33.0018	-18.81103	75.4	FF(%)
-0.23945	-33.01479	-18.81843	17.79	Eff (%)
-0.2193	-33.00256	-18.81146	0.57	Cell Area (cm²)
-0.199125	-32.99209	-18.80549	0.5877	Vmpp (V)
-0.178945	-33.00072	-18.81041	30.27	Jmpp (mA/cm²)
-0.15877	-32.99686	-18.80821	17.79	Pmpp (mW/cm²)
-0.138595	-33.00198	-18.81113	11853.7	Rp (Ohmcm²)
-0.11842	-32.9817	-18.79957	1.78	Rs (Ohmcm²)
-0.098245	-32.97958	-18.79836	03.10.2016 10:19:51	Measurement date and time
-0.07807	-32.97697	-18.79687	25	Approx. cell temperature (set: 24.0) (°C)
-0.057895	-32.9904	-18.80453	1	Illumination correction factor
-0.03772	-32.97039	-18.79312		(Cell Comment)
-0.017545	-32.95865	-18.78643		(Global Comment)
0.00263	-32.96935	-18.79253		
0.022805	-32.94938	-18.78115		
0.04298	-32.96319	-18.78902		
0.06316	-32.95426	-18.78393		
0.083335	-32.93937	-18.77544		
0.10351	-32.93909	-18.77528		
0.123685	-32.93119	-18.77078		
0.14386	-32.94069	-18.77619		
0.164035	-32.92026	-18.76455		
0.18421	-32.92516	-18.76734		
0.204385	-32.9104	-18.75893		
0.22455	-32.90326	-18.75486		
0.24475	-32.90365	-18.75508		
0.2649	-32.86435	-18.73268		
0.2851	-32.87837	-18.74067		
0.30525	-32.86391	-18.73243		
0.32545	-32.84061	-18.71915		
0.3456	-32.8387	-18.71806		
0.3658	-32.8346	-18.71572		
0.38595	-32.80434	-18.69847		
0.40615	-32.77174	-18.67989		
0.4263	-32.7437	-18.66391		
0.4465	-32.69745	-18.63755		
0.46665	-32.63872	-18.60407		
0.48685	-32.54535	-18.55085		
0.507	-32.40496	-18.47083		
0.5272	-32.19972	-18.35384		
0.54735	-31.83542	-18.14619		
0.56755	-31.25216	-17.81373		
0.5877	-30.27372	-17.25602		
0.6079	-28.69495	-16.35612		
0.62805	-26.32005	-15.00243		
0.64825	-22.73044	-12.95635		
0.6684	-17.75911	-10.12269		
0.6886	-11.35284	-6.471119		
0.70875	-3.323728	-1.894525		
0.72895	6.056337	3.452112		
0.7491	16.46225	9.383481		
0.7693	27.54565	15.70102		
0.78945	38.92046	22.18466		
0.80965	50.27102	28.65448		
0.8298	61.23491	34.9039		
0.85	71.69572	40.86656
