Repository: carronr/grapa

Grapa
=====

DOI: 10.5281/zenodo.1164571

https://carronr.github.io/grapa/

================

Description
================

Grapa is a python package providing a graphical interface and the
underlying code dedicated to the visualization, analysis and
presentation of scientific data, with a focus on photovoltaic research.

A wide range of data formats can loaded by default. The produced graphs
are saved both as graphical objects and as text files for later
modifications.

The data analysis functions currently focus on photovoltaics and
semiconductor material science. Advanced analysis or fitting functions
are notably provided for the following characterization techniques: EQE,
JV, C-V, C-f, TRPL, SIMS, reflectance, transmittance (not comprehensive
list).

The software has extended capabilities for advanced plotting including
subplots and insets, and can be used for creating high-quality figures
for scientific publications.

Last, the user can add to the software and to the graphical interface
his own specific data loading functions as well new data types and
analysis functions, with no modification of the existing code.

Grapa stands for "GRAphing and Photovoltaics Analysis".

Cheers!


==================

Features overview
==================

-  Open and merge a wide range of experimental data.
   Data import possible from clipboard.
-  Graphical data presentation and graph customisation.
-  Graph export in various file formats with user-defined dpi.
   Additionally create a .txt file containing the raw data for later
   modifications.
-  The supported image formats are the one supported by the savefig
   function of matplotlib. .emf is also supported, provided a path to an
   inkscape executable is provided in the config.txt file.
-  Drop-down menu to switch between data-relevant views (e.g. log-view
   for JV data, Tauc plot for EQE)
-  Drop-down menu to switch between linear or logarithmic data
   visualisation.
-  A data picker allows selecting and storing chosen data points.
-  Can colorize a graph using color gradients.
-  Some data types can be fitted. The parameters of the fitted curves
   can be modified afterwards.
-  Data can be loaded from other files or from clipboard, then converted
   to the desired data type to benefit from data visualisation and
   processing and fitting options.



==================

Details of the features
=======================

The grapa packages comes with a graphical user interface (GUI), which allows
handling most features of the package. Many matplotlib plotting methods are
supported, as well as insets and subplots. Using grapa in python code allows
further customization of the produced graphs.

The central object of the package is the Graph object. A graph is stored in a
Graph object. The Graph class can be thought as a combination of a dict
storing plotting information (axes, text annotations, etc.) together with a
list of Curves which stores the data and the corresponding plotting information
(color, aspect, etc.).
The Graph.plot() method returns the produced figure and axes for further
modifications. Existing figures and axes can as well be provided.
List of relevant keywords: see GUI, or file keywordsdata_graph.txt


A Curve object contains the data usually accessed as a pair of vectors,
as well as a dict-like metadata storage, including plotting information.
Child classes of Curve can be implemented in order to provide dedicated
data analysis tools.
List of relevant keywords: see GUI, or file keywordsdata_curve.txt
Every Curve type provides dedicated functions (e.g. for analysis or plotting)

Create a file parser
====================

To create a file parser you will need to create inside folde "datatypes"
a python file named for example graphMyfile.py (must start with "graph",
with a small g).
This file must contains a class named "GraphMyfile" (capital G, same ending as
file name) that inherits from class Graph.
The class must contain at least 1 attribute and 2 methods:

- CURVE: a string identifier, for recognition within grapa.

- isFileReadable(cls, filename, fileext, line1="", line2="", line3="", \*\*kwargs)

  Must return True is the file can be opened using your class, otherwise False

- readDataFromFile(self, attributes, \*\*kwargs)

Actually opens the file, which can be accessed from self.filename.
attributes is a dict which can be given to the constructor of the Curves.
Example: see files howto/example_sinx_x.txt, graphMydata.py

You may also want to create your own Curve type, for example to provide
customised analysis or visualisation functions inside the GUI. For this, you
have to create in folder "datatypes" a file named for example
"curveMycurve.py" (file name must start with "curve" with a small c).
The file must contain a class named "CurveMycurve" (capital C, same ending as
the file name) inheriting from class Curve.
An example is provided in file howto/curveMycurve.py.



==================

File: examples/JV/SAMPLE_B_5LayerMo/I-V_SAMPLE_B_5LayerMo_a2_01.txt
SAMPLE_B_5LayerMo_a2__V	SAMPLE_B_5LayerMo_a2__J	SAMPLE_B_5LayerMo_a2__I	SAMPLE_B_5LayerMo_a2__Param	SAMPLE_B_5LayerMo_a2__ParamDescr
-0.3	-32.39262	-18.46379	0.7122	Voc (V)
-0.2798	-32.41755	-18.478	32.38	Jsc (mA/cm²)
-0.25965	-32.41351	-18.4757	76.29	FF(%)
-0.23945	-32.41988	-18.47933	17.59	Eff (%)
-0.2193	-32.40223	-18.46927	0.57	Cell Area (cm²)
-0.199125	-32.42635	-18.48302	0.5877	Vmpp (V)
-0.178945	-32.41995	-18.47937	29.93	Jmpp (mA/cm²)
-0.15877	-32.40474	-18.4707	17.59	Pmpp (mW/cm²)
-0.138595	-32.42256	-18.48086	29639.7	Rp (Ohmcm²)
-0.11842	-32.39582	-18.46562	1.18	Rs (Ohmcm²)
-0.098245	-32.39084	-18.46278	03.10.2016 10:20:11	Measurement date and time
-0.07807	-32.39481	-18.46504	25	Approx. cell temperature (set: 24.0) (°C)
-0.057895	-32.39182	-18.46334	1	Illumination correction factor
-0.03772	-32.39248	-18.46371		(Cell Comment)
-0.017545	-32.37859	-18.4558		(Global Comment)
0.00263	-32.36758	-18.44952		
0.022805	-32.3783	-18.45563		
0.04298	-32.38777	-18.46103		
0.06316	-32.37603	-18.45434		
0.083335	-32.37465	-18.45355		
0.10351	-32.35342	-18.44145		
0.123685	-32.35435	-18.44198		
0.14386	-32.3396	-18.43357		
0.164035	-32.34626	-18.43737		
0.18421	-32.35163	-18.44043		
0.204385	-32.32256	-18.42386		
0.22455	-32.33002	-18.42811		
0.24475	-32.32421	-18.4248		
0.2649	-32.32784	-18.42687		
0.2851	-32.31549	-18.41983		
0.30525	-32.28168	-18.40056		
0.32545	-32.28849	-18.40444		
0.3456	-32.26012	-18.38827		
0.3658	-32.24374	-18.37893		
0.38595	-32.23544	-18.3742		
0.40615	-32.19972	-18.35384		
0.4263	-32.17647	-18.34059		
0.4465	-32.13826	-18.31881		
0.46665	-32.1083	-18.30173		
0.48685	-32.00058	-18.24033		
0.507	-31.85937	-18.15984		
0.5272	-31.69249	-18.06472		
0.54735	-31.36437	-17.87769		
0.56755	-30.83661	-17.57687		
0.5877	-29.93361	-17.06216		
0.6079	-28.49326	-16.24116		
0.62805	-26.20914	-14.93921		
0.64825	-22.69698	-12.93728		
0.6684	-17.65896	-10.06561		
0.6886	-10.85571	-6.187752		
0.70875	-1.871919	-1.066994		
0.72895	9.122825	5.20001		
0.7491	21.92758	12.49872		
0.7693	36.5934	20.85824		
0.78945	52.60839	29.98678		
0.80965	69.78201	39.77574		
0.8298	87.65063	49.96086		
0.85	105.9505	60.3918

File: examples/JV/SAMPLE_B_5LayerMo/I-V_SAMPLE_B_5LayerMo_b2_01.txt
SAMPLE_B_5LayerMo_b2__V	SAMPLE_B_5LayerMo_b2__J	SAMPLE_B_5LayerMo_b2__I	SAMPLE_B_5LayerMo_b2__Param	SAMPLE_B_5LayerMo_b2__ParamDescr
-0.3	-31.79855	-18.12517	0.7113	Voc (V)
-0.2798	-31.79979	-18.12588	31.78	Jsc (mA/cm²)
-0.25965	-31.78798	-18.11915	76.85	FF(%)
-0.23945	-31.79367	-18.12239	17.37	Eff (%)
-0.2193	-31.80191	-18.12709	0.57	Cell Area (cm²)
-0.199125	-31.806	-18.12942	0.5877	Vmpp (V)
-0.178945	-31.81739	-18.13591	29.56	Jmpp (mA/cm²)
-0.15877	-31.79856	-18.12518	17.37	Pmpp (mW/cm²)
-0.138595	-31.79158	-18.1212	-8374	Rp (Ohmcm²)
-0.11842	-31.79181	-18.12133	1.07	Rs (Ohmcm²)
-0.098245	-31.79839	-18.12508	03.10.2016 10:20:31	Measurement date and time
-0.07807	-31.78021	-18.11472	25	Approx. cell temperature (set: 24.0) (°C)
-0.057895	-31.77084	-18.10938	1	Illumination correction factor
-0.03772	-31.77814	-18.11354		(Cell Comment)
-0.017545	-31.78196	-18.11572		(Global Comment)
0.00263	-31.77105	-18.1095		
0.022805	-31.75917	-18.10273		
0.04298	-31.74481	-18.09454		
0.06316	-31.74154	-18.09268		
0.083335	-31.76388	-18.10541		
0.10351	-31.75223	-18.09877		
0.123685	-31.73858	-18.09099		
0.14386	-31.74858	-18.09669		
0.164035	-31.72787	-18.08489		
0.18421	-31.73347	-18.08808		
0.204385	-31.71274	-18.07626		
0.22455	-31.71303	-18.07643		
0.24475	-31.69632	-18.0669		
0.2649	-31.70281	-18.0706		
0.2851	-31.68807	-18.0622		
0.30525	-31.68505	-18.06048		
0.32545	-31.68091	-18.05812		
0.3456	-31.65579	-18.0438		
0.3658	-31.64421	-18.0372		
0.38595	-31.62442	-18.02592		
0.40615	-31.6004	-18.01223		
0.4263	-31.57602	-17.99833		
0.4465	-31.51286	-17.96233		
0.46665	-31.47518	-17.94085		
0.48685	-31.41318	-17.90551		
0.507	-31.30195	-17.84211		
0.5272	-31.11625	-17.73626		
0.54735	-30.82658	-17.57115		
0.56755	-30.35368	-17.3016		
0.5877	-29.56097	-16.84975		
0.6079	-28.23012	-16.09117		
0.62805	-26.06984	-14.85981		
0.64825	-22.66023	-12.91633		
0.6684	-17.64791	-10.05931		
0.6886	-10.71541	-6.107783		
0.70875	-1.473234	-0.8397435		
0.72895	10.12582	5.771719		
0.7491	23.9807	13.669		
0.7693	39.92746	22.75865		
0.78945	57.48969	32.76912		
0.80965	76.43277	43.56668		
0.8298	96.29614	54.8888		
0.85	116.7835	66.56658

File: examples/JV/SAMPLE_B_5LayerMo/I-V_SAMPLE_B_5LayerMo_c1_01.txt
SAMPLE_B_5LayerMo_c1__V	SAMPLE_B_5LayerMo_c1__J	SAMPLE_B_5LayerMo_c1__I	SAMPLE_B_5LayerMo_c1__Param	SAMPLE_B_5LayerMo_c1__ParamDescr
-0.3	-33.16911	-18.90639	0.7113	Voc (V)
-0.2798	-33.19093	-18.91883	33.17	Jsc (mA/cm²)
-0.25965	-33.1796	-18.91237	76.07	FF(%)
-0.23945	-33.18707	-18.91663	17.95	Eff (%)
-0.2193	-33.18011	-18.91266	0.57	Cell Area (cm²)
-0.199125	-33.17033	-18.90709	0.5877	Vmpp (V)
-0.178945	-33.19289	-18.91995	30.54	Jmpp (mA/cm²)
-0.15877	-33.18828	-18.91732	17.95	Pmpp (mW/cm²)
-0.138595	-33.18651	-18.91631	-293758.8	Rp (Ohmcm²)
-0.11842	-33.1867	-18.91642	1.29	Rs (Ohmcm²)
-0.098245	-33.17676	-18.91075	03.10.2016 10:18:56	Measurement date and time
-0.07807	-33.17712	-18.91096	25	Approx. cell temperature (set: 24.0) (°C)
-0.057895	-33.18458	-18.91521	1	Illumination correction factor
-0.03772	-33.16911	-18.90639		(Cell Comment)
-0.017545	-33.16775	-18.90562		(Global Comment)
0.00263	-33.15461	-18.89813		
0.022805	-33.15416	-18.89787		
0.04298	-33.14863	-18.89472		
0.06316	-33.14179	-18.89082		
0.083335	-33.14374	-18.89193		
0.10351	-33.13313	-18.88588		
0.123685	-33.1147	-18.87538		
0.14386	-33.11063	-18.87306		
0.164035	-33.11209	-18.87389		
0.18421	-33.08995	-18.86127		
0.204385	-33.0984	-18.86609		
0.22455	-33.07824	-18.8546		
0.24475	-33.07381	-18.85207		
0.2649	-33.07001	-18.84991		
0.2851	-33.05788	-18.84299		
0.30525	-33.05912	-18.8437		
0.32545	-33.03933	-18.83242		
0.3456	-33.03011	-18.82716		
0.3658	-32.9977	-18.80869		
0.38595	-32.97125	-18.79361		
0.40615	-32.95662	-18.78527		
0.4263	-32.89702	-18.7513		
0.4465	-32.86807	-18.7348		
0.46665	-32.81973	-18.70725		
0.48685	-32.72107	-18.65101		
0.507	-32.59405	-18.57861		
0.5272	-32.39925	-18.46757		
0.54735	-32.04952	-18.26823		
0.56755	-31.48081	-17.94406		
0.5877	-30.53993	-17.40776		
0.6079	-28.98259	-16.52008		
0.62805	-26.51907	-15.11587		
0.64825	-22.78528	-12.98761		
0.6684	-17.58493	-10.02341		
0.6886	-10.37812	-5.915529		
0.70875	-1.401301	-0.7987415		
0.72895	9.504509	5.41757		
0.7491	22.09346	12.59327		
0.7693	36.13303	20.59583		
0.78945	51.13393	29.14634		
0.80965	66.82332	38.08929		
0.8298	82.73792	47.16061		
0.85	98.66577	56.23949

File: examples/JV/SAMPLE_B_5LayerMo/I-V_SAMPLE_B_5LayerMo_e3_01.txt
SAMPLE_B_5LayerMo_e3__V	SAMPLE_B_5LayerMo_e3__J	SAMPLE_B_5LayerMo_e3__I	SAMPLE_B_5LayerMo_e3__Param	SAMPLE_B_5LayerMo_e3__ParamDescr
-0.3	-32.36595	-18.44859	0.7119	Voc (V)
-0.2798	-32.38288	-18.45824	32.37	Jsc (mA/cm²)
-0.25965	-32.38891	-18.46168	75.26	FF(%)
-0.23945	-32.38805	-18.46119	17.34	Eff (%)
-0.2193	-32.40682	-18.47189	0.57	Cell Area (cm²)
-0.199125	-32.39475	-18.46501	0.5877	Vmpp (V)
-0.178945	-32.39284	-18.46392	29.51	Jmpp (mA/cm²)
-0.15877	-32.38766	-18.46097	17.34	Pmpp (mW/cm²)
-0.138595	-32.37177	-18.45191	-19536.9	Rp (Ohmcm²)
-0.11842	-32.38756	-18.46091	1.45	Rs (Ohmcm²)
-0.098245	-32.37302	-18.45262	03.10.2016 10:24:07	Measurement date and time
-0.07807	-32.38109	-18.45722	25	Approx. cell temperature (set: 24.0) (°C)
-0.057895	-32.36542	-18.44829	1	Illumination correction factor
-0.03772	-32.37507	-18.45379		(Cell Comment)
-0.017545	-32.36607	-18.44866		(Global Comment)
0.00263	-32.36906	-18.45036		
0.022805	-32.34026	-18.43395		
0.04298	-32.32914	-18.42761		
0.06316	-32.34347	-18.43578		
0.083335	-32.32302	-18.42412		
0.10351	-32.31881	-18.42172		
0.123685	-32.31214	-18.41792		
0.14386	-32.30146	-18.41183		
0.164035	-32.30991	-18.41665		
0.18421	-32.30502	-18.41386		
0.204385	-32.29542	-18.40839		
0.22455	-32.252	-18.38364		
0.24475	-32.25055	-18.38281		
0.2649	-32.23367	-18.37319		
0.2851	-32.22168	-18.36636		
0.30525	-32.22816	-18.37005		
0.32545	-32.18687	-18.34652		
0.3456	-32.17581	-18.34021		
0.3658	-32.15453	-18.32808		
0.38595	-32.11369	-18.3048		
0.40615	-32.09895	-18.2964		
0.4263	-32.06789	-18.2787		
0.4465	-32.01777	-18.25013		
0.46665	-31.9353	-18.20312		
0.48685	-31.82244	-18.13879		
0.507	-31.66467	-18.04886		
0.5272	-31.43477	-17.91782		
0.54735	-31.08475	-17.71831		
0.56755	-30.47633	-17.37151		
0.5877	-29.50811	-16.81962		
0.6079	-27.94205	-15.92697		
0.62805	-25.51981	-14.54629		
0.64825	-21.89574	-12.48057		
0.6684	-16.92219	-9.645646		
0.6886	-10.07638	-5.743538		
0.70875	-1.608995	-0.9171272		
0.72895	8.632166	4.920334		
0.7491	20.3513	11.60024		
0.7693	33.26153	18.95907		
0.78945	46.84695	26.70276		
0.80965	60.79049	34.65058		
0.8298	74.67253	42.56334		
0.85	88.31274	50.33826
