Repository: carronr/grapa

Grapa
=====

DOI: 10.5281/zenodo.1164571

https://carronr.github.io/grapa/

================

Description
================

Grapa is a python package providing a graphical interface and the
underlying code dedicated to the visualization, analysis and
presentation of scientific data, with a focus on photovoltaic research.

A wide range of data formats can loaded by default. The produced graphs
are saved both as graphical objects and as text files for later
modifications.

The data analysis functions currently focus on photovoltaics and
semiconductor material science. Advanced analysis or fitting functions
are notably provided for the following characterization techniques: EQE,
JV, C-V, C-f, TRPL, SIMS, reflectance, transmittance (not comprehensive
list).

The software has extended capabilities for advanced plotting including
subplots and insets, and can be used for creating high-quality figures
for scientific publications.

Last, the user can add to the software and to the graphical interface
his own specific data loading functions as well new data types and
analysis functions, with no modification of the existing code.

Grapa stands for "GRAphing and Photovoltaics Analysis".

Cheers!


==================

Features overview
==================

-  Open and merge a wide range of experimental data.
   Data import possible from clipboard.
-  Graphical data presentation and graph customisation.
-  Graph export in various file formats with user-defined dpi.
   Additionally create a .txt file containing the raw data for later
   modifications.
-  The supported image formats are the one supported by the savefig
   function of matplotlib. .emf is also supported, provided a path to an
   inkscape executable is provided in the config.txt file.
-  Drop-down menu to switch between data-relevant views (e.g. log-view
   for JV data, Tauc plot for EQE)
-  Drop-down menu to switch between linear or logarithmic data
   visualisation.
-  A data picker allows selecting and storing chosen data points.
-  Can colorize a graph using color gradients.
-  Some data types can be fitted. The parameters of the fitted curves
   can be modified afterwards.
-  Data can be loaded from other files or from clipboard, then converted
   to the desired data type to benefit from data visualisation and
   processing and fitting options.



==================

Details of the features
=======================

The grapa packages comes with a graphical user interface (GUI), which allows
handling most features of the package. Many matplotlib plotting methods are
supported, as well as insets and subplots. Using grapa in python code allows
further customization of the produced graphs.

The central object of the package is the Graph object. A graph is stored in a
Graph object. The Graph class can be thought as a combination of a dict
storing plotting information (axes, text annotations, etc.) together with a
list of Curves which stores the data and the corresponding plotting information
(color, aspect, etc.).
The Graph.plot() method returns the produced figure and axes for further
modifications. Existing figures and axes can as well be provided.
List of relevant keywords: see GUI, or file keywordsdata_graph.txt


A Curve object contains the data usually accessed as a pair of vectors,
as well as a dict-like metadata storage, including plotting information.
Child classes of Curve can be implemented in order to provide dedicated
data analysis tools.
List of relevant keywords: see GUI, or file keywordsdata_curve.txt
Every Curve type provides dedicated functions (e.g. for analysis or plotting)

Create a file parser
====================

To create a file parser you will need to create inside folde "datatypes"
a python file named for example graphMyfile.py (must start with "graph",
with a small g).
This file must contains a class named "GraphMyfile" (capital G, same ending as
file name) that inherits from class Graph.
The class must contain at least 1 attribute and 2 methods:

- CURVE: a string identifier, for recognition within grapa.

- isFileReadable(cls, filename, fileext, line1="", line2="", line3="", \*\*kwargs)

  Must return True is the file can be opened using your class, otherwise False

- readDataFromFile(self, attributes, \*\*kwargs)

Actually opens the file, which can be accessed from self.filename.
attributes is a dict which can be given to the constructor of the Curves.
Example: see files howto/example_sinx_x.txt, graphMydata.py

You may also want to create your own Curve type, for example to provide
customised analysis or visualisation functions inside the GUI. For this, you
have to create in folder "datatypes" a file named for example
"curveMycurve.py" (file name must start with "curve" with a small c).
The file must contain a class named "CurveMycurve" (capital C, same ending as
the file name) inheriting from class Curve.
An example is provided in file howto/curveMycurve.py.



==================

File: examples/TIV/illum/JV_illuminated_SAMPLE_F_a3_183K.txt
Sample name: 	SAMPLE_F
Cell name: 	a3
Cell area [cm²]: 	0.518
Temperature= 	183
Voc (V)= 	0.8389
Jsc (mA/cm²)= 	31.58
FF (%)= 	76.83
Eff (%)= 	20.35
Vmpp (V)= 	0.72
Jmpp (mA/cm²)= 	28.27
Pmpp (mW/cm²)= 	20.35
Rp (Ohmcm²)= 	4210.2
Rs (Ohmcm²)= 	0




Voltage (V)	Current (mA/cm²)
-0.5	-31.71386
-0.48	-31.71297
-0.46	-31.71502
-0.44	-31.71108
-0.42	-31.70979
-0.4	-31.7055
-0.38	-31.69946
-0.36	-31.69313
-0.34	-31.68747
-0.32	-31.68043
-0.3	-31.67867
-0.28	-31.66998
-0.26	-31.66577
-0.24	-31.65917
-0.22	-31.65075
-0.2	-31.64454
-0.18	-31.63682
-0.16	-31.63116
-0.14	-31.62417
-0.12	-31.61724
-0.1	-31.61114
-0.08	-31.60276
-0.06	-31.59419
-0.04	-31.58786
-0.02	-31.57765
0	-31.57048
0.02	-31.56056
0.04	-31.55201
0.06	-31.54228
0.08	-31.53284
0.1	-31.52326
0.12	-31.51373
0.14	-31.50377
0.16	-31.4938
0.18	-31.48205
0.2	-31.469
0.22	-31.45498
0.24	-31.43925
0.26	-31.42426
0.28	-31.40571
0.3	-31.38707
0.32	-31.36593
0.34	-31.34162
0.36	-31.31463
0.38	-31.28711
0.4	-31.25529
0.42	-31.21942
0.44	-31.17714
0.46	-31.13147
0.48	-31.08037
0.5	-31.01952
0.52	-30.9517
0.54	-30.87075
0.56	-30.77703
0.58	-30.6639
0.6	-30.52232
0.62	-30.34583
0.64	-30.11861
0.66	-29.82821
0.68	-29.45158
0.7	-28.95195
0.72	-28.269
0.74	-27.28133
0.76	-25.74484
0.78	-23.17909
0.8	-18.71667
0.82	-11.45966
0.84	0.6634433
0.86	16.43619
0.88	36.21828
0.9	56.33172
0.92	77.94643
0.94	100.7511
0.96	125.1527
0.98	153.428
1	208.8652
1.02	249.9614
1.04	288.9465
1.06	288.9465
1.08	288.9496
1.1	288.9548
1.12	288.9539
1.14	288.9554
1.16	288.9579
1.18	288.962

File: examples/TIV/illum/JV_illuminated_SAMPLE_F_a3_243K.txt
Sample name: 	SAMPLE_F
Cell name: 	a3
Cell area [cm²]: 	0.518
Temperature= 	243
Voc (V)= 	0.7419
Jsc (mA/cm²)= 	31.98
FF (%)= 	74.18
Eff (%)= 	17.6
Vmpp (V)= 	0.62
Jmpp (mA/cm²)= 	28.39
Pmpp (mW/cm²)= 	17.6
Rp (Ohmcm²)= 	1757
Rs (Ohmcm²)= 	0




Voltage (V)	Current (mA/cm²)
-0.5	-32.27623
-0.48	-32.27369
-0.46	-32.26731
-0.44	-32.25643
-0.42	-32.24689
-0.4	-32.23721
-0.38	-32.22344
-0.36	-32.21464
-0.34	-32.20475
-0.32	-32.18948
-0.3	-32.17865
-0.28	-32.16083
-0.26	-32.1501
-0.24	-32.13915
-0.22	-32.12593
-0.2	-32.11712
-0.18	-32.10191
-0.16	-32.08898
-0.14	-32.07296
-0.12	-32.05626
-0.1	-32.04191
-0.08	-32.02803
-0.06	-32.01429
-0.04	-32.00008
-0.02	-31.98444
0	-31.96853
0.02	-31.9512
0.04	-31.9316
0.06	-31.91465
0.08	-31.89869
0.1	-31.88073
0.12	-31.8629
0.14	-31.83954
0.16	-31.81684
0.18	-31.79081
0.2	-31.76475
0.22	-31.73699
0.24	-31.70409
0.26	-31.6712
0.28	-31.63384
0.3	-31.594
0.32	-31.54983
0.34	-31.50139
0.36	-31.44635
0.38	-31.38643
0.4	-31.32208
0.42	-31.24955
0.44	-31.16805
0.46	-31.07305
0.48	-30.96083
0.5	-30.82531
0.52	-30.65342
0.54	-30.43261
0.56	-30.13708
0.58	-29.73658
0.6	-29.17948
0.62	-28.39172
0.64	-27.24083
0.66	-25.50317
0.68	-22.78983
0.7	-18.46987
0.72	-11.79171
0.74	-1.463844
0.76	13.57133
0.78	34.51469
0.8	60.60622
0.82	93.98193
0.84	135.4026
0.86	184.9714
0.88	252.4052
0.9	288.9805
0.92	288.9805
0.94	288.9896
0.96	289.0002
0.98	289.0027
1	289.0075
1.02	289.0075
1.04	289.0089
1.06	289.0181
1.08	289.0158
1.1	289.0231
1.12	289.0238
1.14	289.0239
1.16	289.032
1.18	289.0238

File: examples/TIV/illum/JV_illuminated_SAMPLE_F_a3_283K.txt
Sample name: 	SAMPLE_F
Cell name: 	a3
Cell area [cm²]: 	0.518
Temperature= 	283
Voc (V)= 	0.672
Jsc (mA/cm²)= 	32.36
FF (%)= 	71.9
Eff (%)= 	15.63
Vmpp (V)= 	0.548
Jmpp (mA/cm²)= 	28.53
Pmpp (mW/cm²)= 	15.63
Rp (Ohmcm²)= 	959.8
Rs (Ohmcm²)= 	0




Voltage (V)	Current (mA/cm²)
-0.5	-32.87859
-0.48	-32.86538
-0.46	-32.84788
-0.44	-32.82521
-0.42	-32.80759
-0.4	-32.78846
-0.38	-32.76538
-0.36	-32.746
-0.34	-32.72434
-0.32	-32.70008
-0.3	-32.68154
-0.28	-32.65853
-0.26	-32.63807
-0.24	-32.61523
-0.22	-32.59153
-0.2	-32.57236
-0.18	-32.54807
-0.16	-32.52523
-0.14	-32.50382
-0.12	-32.48008
-0.1	-32.45878
-0.08	-32.43517
-0.06	-32.41077
-0.04	-32.38753
-0.02	-32.36058
0	-32.33388
0.02	-32.30751
0.04	-32.27919
0.06	-32.25015
0.08	-32.22075
0.1	-32.18981
0.12	-32.15668
0.14	-32.11965
0.16	-32.08271
0.18	-32.04201
0.2	-31.9966
0.22	-31.95108
0.24	-31.89994
0.26	-31.84401
0.28	-31.78467
0.3	-31.71892
0.32	-31.64857
0.34	-31.56857
0.36	-31.48154
0.38	-31.38243
0.4	-31.26768
0.42	-31.13506
0.44	-30.97486
0.46	-30.77214
0.48	-30.50772
0.5	-30.15106
0.52	-29.65562
0.54	-28.9478
0.56	-27.90519
0.58	-26.34902
0.6	-23.9806
0.62	-20.36654
0.64	-14.90726
0.66	-6.872083
0.68	4.620986
0.7	20.8339
0.72	41.57073
0.74	68.36622
0.76	102.1868
0.78	144.1868
0.8	195.8633
0.82	265.0687
0.84	288.9867
0.86	288.9876
0.88	288.9975
0.9	288.9897
0.92	289.0056
0.94	289.0081
0.96	289.0089
0.98	289.0154
1	289.0187
1.02	289.0328
1.04	289.0301
1.06	289.0341
1.08	289.04
1.1	289.0341
1.12	289.0448
1.14	289.044
1.16	289.0536
1.18	289.0513

File: examples/TIV/illum/JV_illuminated_SAMPLE_F_a3_303K.txt
Sample name: 	SAMPLE_F
Cell name: 	a3
Cell area [cm²]: 	0.518
Temperature= 	303
Voc (V)= 	0.6359
Jsc (mA/cm²)= 	32.53
FF (%)= 	70.38
Eff (%)= 	14.56
Vmpp (V)= 	0.52
Jmpp (mA/cm²)= 	28
Pmpp (mW/cm²)= 	14.56
Rp (Ohmcm²)= 	720.9
Rs (Ohmcm²)= 	0




Voltage (V)	Current (mA/cm²)
-0.5	-33.21045
-0.48	-33.18583
-0.46	-33.16154
-0.44	-33.13485
-0.42	-33.11145
-0.4	-33.08527
-0.38	-33.05448
-0.36	-33.02766
-0.34	-32.99855
-0.32	-32.96851
-0.3	-32.94332
-0.28	-32.91112
-0.26	-32.88237
-0.24	-32.85214
-0.22	-32.82259
-0.2	-32.79722
-0.18	-32.76782
-0.16	-32.74041
-0.14	-32.7127
-0.12	-32.68392
-0.1	-32.6545
-0.08	-32.62421
-0.06	-32.59344
-0.04	-32.56324
-0.02	-32.53054
0	-32.49959
0.02	-32.46776
0.04	-32.43106
0.06	-32.39626
0.08	-32.35583
0.1	-32.31521
0.12	-32.27519
0.14	-32.23072
0.16	-32.18417
0.18	-32.13212
0.2	-32.07353
0.22	-32.01152
0.24	-31.945
0.26	-31.87562
0.28	-31.79826
0.3	-31.71245
0.32	-31.61868
0.34	-31.51349
0.36	-31.3933
0.38	-31.25178
0.4	-31.08253
0.42	-30.87189
0.44	-30.59734
0.46	-30.23268
0.48	-29.73543
0.5	-29.0261
0.52	-27.99988
0.54	-26.47934
0.56	-24.19886
0.58	-20.78724
0.6	-15.73695
0.62	-8.340077
0.64	2.126967
0.66	16.42716
0.68	35.6894
0.7	59.68168
0.72	90.09002
0.74	127.7171
0.76	174.1241
0.78	236.3776
0.8	288.9886
0.82	288.9886
0.84	288.9911
0.86	288.9959
0.88	288.9977
0.9	289.0033
0.92	289.0058
0.94	289.0164
0.96	289.0172
0.98	289.0199
1	289.0222
1.02	289.0238
1.04	289.0311
1.06	289.0318
1.08	289.0394
1.1	289.0392
1.12	289.0483
1.14	289.0515
1.16	289.0515
1.18	289.0473
