Repository: carronr/grapa

Grapa
=====

DOI: 10.5281/zenodo.1164571

https://carronr.github.io/grapa/

================

Description
================

Grapa is a python package providing a graphical interface and the
underlying code dedicated to the visualization, analysis and
presentation of scientific data, with a focus on photovoltaic research.

A wide range of data formats can loaded by default. The produced graphs
are saved both as graphical objects and as text files for later
modifications.

The data analysis functions currently focus on photovoltaics and
semiconductor material science. Advanced analysis or fitting functions
are notably provided for the following characterization techniques: EQE,
JV, C-V, C-f, TRPL, SIMS, reflectance, transmittance (not comprehensive
list).

The software has extended capabilities for advanced plotting including
subplots and insets, and can be used for creating high-quality figures
for scientific publications.

Last, the user can add to the software and to the graphical interface
his own specific data loading functions as well new data types and
analysis functions, with no modification of the existing code.

Grapa stands for "GRAphing and Photovoltaics Analysis".

Cheers!


==================

Features overview
==================

-  Open and merge a wide range of experimental data.
   Data import possible from clipboard.
-  Graphical data presentation and graph customisation.
-  Graph export in various file formats with user-defined dpi.
   Additionally create a .txt file containing the raw data for later
   modifications.
-  The supported image formats are the one supported by the savefig
   function of matplotlib. .emf is also supported, provided a path to an
   inkscape executable is provided in the config.txt file.
-  Drop-down menu to switch between data-relevant views (e.g. log-view
   for JV data, Tauc plot for EQE)
-  Drop-down menu to switch between linear or logarithmic data
   visualisation.
-  A data picker allows selecting and storing chosen data points.
-  Can colorize a graph using color gradients.
-  Some data types can be fitted. The parameters of the fitted curves
   can be modified afterwards.
-  Data can be loaded from other files or from clipboard, then converted
   to the desired data type to benefit from data visualisation and
   processing and fitting options.



==================

Details of the features
=======================

The grapa packages comes with a graphical user interface (GUI), which allows
handling most features of the package. Many matplotlib plotting methods are
supported, as well as insets and subplots. Using grapa in python code allows
further customization of the produced graphs.

The central object of the package is the Graph object. A graph is stored in a
Graph object. The Graph class can be thought as a combination of a dict
storing plotting information (axes, text annotations, etc.) together with a
list of Curves which stores the data and the corresponding plotting information
(color, aspect, etc.).
The Graph.plot() method returns the produced figure and axes for further
modifications. Existing figures and axes can as well be provided.
List of relevant keywords: see GUI, or file keywordsdata_graph.txt


A Curve object contains the data usually accessed as a pair of vectors,
as well as a dict-like metadata storage, including plotting information.
Child classes of Curve can be implemented in order to provide dedicated
data analysis tools.
List of relevant keywords: see GUI, or file keywordsdata_curve.txt
Every Curve type provides dedicated functions (e.g. for analysis or plotting)

Create a file parser
====================

To create a file parser you will need to create inside folde "datatypes"
a python file named for example graphMyfile.py (must start with "graph",
with a small g).
This file must contains a class named "GraphMyfile" (capital G, same ending as
file name) that inherits from class Graph.
The class must contain at least 1 attribute and 2 methods:

- CURVE: a string identifier, for recognition within grapa.

- isFileReadable(cls, filename, fileext, line1="", line2="", line3="", \*\*kwargs)

  Must return True is the file can be opened using your class, otherwise False

- readDataFromFile(self, attributes, \*\*kwargs)

Actually opens the file, which can be accessed from self.filename.
attributes is a dict which can be given to the constructor of the Curves.
Example: see files howto/example_sinx_x.txt, graphMydata.py

You may also want to create your own Curve type, for example to provide
customised analysis or visualisation functions inside the GUI. For this, you
have to create in folder "datatypes" a file named for example
"curveMycurve.py" (file name must start with "curve" with a small c).
The file must contain a class named "CurveMycurve" (capital C, same ending as
the file name) inheriting from class Curve.
An example is provided in file howto/curveMycurve.py.



==================

File: grapa/examples/JV/SAMPLE_B_3layerMo/I-V_SAMPLE_B_3LayerMo_Param.txt
Sample name: SAMPLE_B_3LayerMo
Cell	Voc_V	Jsc_mApcm2	FF_pc	Eff_pc	Area_cm2	Vmpp_V	Jmpp_mApcm2	Pmpp_mWpcm2	Rp_Ohmcm2	Rs_Ohmcm2	MeasTime	Temp_DegC	IllumCorr	CellCommt	GlobalCommt	FileName
a1	0.714	32.2	72.9	16.7	0.57	0.568	29.5	16.7	-4305	2.1	03.10.2016 10:03:04	25	1			G:\Active Group Members\Thomas F\Analysis\IV-Data\Raw_data\SAMPLE_B\I-V_SAMPLE_B_3LayerMo_a1_01.txt
b1	0.715	32.4	74.6	17.3	0.57	0.568	30.4	17.3	-4575	1.9	03.10.2016 10:04:17	25	1			G:\Active Group Members\Thomas F\Analysis\IV-Data\Raw_data\SAMPLE_B\I-V_SAMPLE_B_3LayerMo_b1_01.txt
c1	0.714	32.3	75	17.3	0.57	0.572	30.2	17.3	-16274	1.8	03.10.2016 10:04:37	25	1			G:\Active Group Members\Thomas F\Analysis\IV-Data\Raw_data\SAMPLE_B\I-V_SAMPLE_B_3LayerMo_c1_01.txt
c1	0.715	32.3	74.9	17.3	0.57	0.577	30	17.3	-17968	1.8	03.10.2016 10:05:03	25	1			G:\Active Group Members\Thomas F\Analysis\IV-Data\Raw_data\SAMPLE_B\I-V_SAMPLE_B_3LayerMo_c1_02.txt
d1	0.715	32.4	75	17.4	0.57	0.586	29.6	17.4	11008	1.8	03.10.2016 10:05:32	25	1			G:\Active Group Members\Thomas F\Analysis\IV-Data\Raw_data\SAMPLE_B\I-V_SAMPLE_B_3LayerMo_d1_01.txt
e1	0.715	32.1	75.2	17.2	0.57	0.587	29.4	17.2	-33194	1.8	03.10.2016 10:05:51	25	1			G:\Active Group Members\Thomas F\Analysis\IV-Data\Raw_data\SAMPLE_B\I-V_SAMPLE_B_3LayerMo_e1_01.txt
f1	0.715	32.9	74.9	17.6	0.57	0.588	30	17.6	76594	1.8	03.10.2016 10:06:10	25	1			G:\Active Group Members\Thomas F\Analysis\IV-Data\Raw_data\SAMPLE_B\I-V_SAMPLE_B_3LayerMo_f1_01.txt
a2	0.716	32.1	75.3	17.3	0.57	0.588	29.4	17.3	-12112	1.7	03.10.2016 10:06:34	25	1			G:\Active Group Members\Thomas F\Analysis\IV-Data\Raw_data\SAMPLE_B\I-V_SAMPLE_B_3LayerMo_a2_01.txt
b2	0.714	33.1	75.6	17.9	0.57	0.588	30.4	17.9	3509	1.5	03.10.2016 10:06:52	25	1			G:\Active Group Members\Thomas F\Analysis\IV-Data\Raw_data\SAMPLE_B\I-V_SAMPLE_B_3LayerMo_b2_01.txt
c2	0.712	31.9	75.8	17.2	0.57	0.588	29.2	17.2	19512	1.5	03.10.2016 10:07:09	25	1			G:\Active Group Members\Thomas F\Analysis\IV-Data\Raw_data\SAMPLE_B\I-V_SAMPLE_B_3LayerMo_c2_01.txt
d2	0.712	31.8	76.2	17.2	0.57	0.588	29.3	17.2	34003	1.5	03.10.2016 10:07:30	25	1			G:\Active Group Members\Thomas F\Analysis\IV-Data\Raw_data\SAMPLE_B\I-V_SAMPLE_B_3LayerMo_d2_01.txt
e2	0.713	32.4	75.9	17.5	0.57	0.588	29.8	17.5	14588	1.5	03.10.2016 10:07:50	25	1			G:\Active Group Members\Thomas F\Analysis\IV-Data\Raw_data\SAMPLE_B\I-V_SAMPLE_B_3LayerMo_e2_01.txt
f2	0.714	32.2	76	17.5	0.57	0.588	29.8	17.5	-167544	1.5	03.10.2016 10:08:12	25	1			G:\Active Group Members\Thomas F\Analysis\IV-Data\Raw_data\SAMPLE_B\I-V_SAMPLE_B_3LayerMo_f2_01.txt
a3	0.716	32.1	75.2	17.3	0.57	0.588	29.4	17.3	-184419	1.6	03.10.2016 10:08:34	25	1			G:\Active Group Members\Thomas F\Analysis\IV-Data\Raw_data\SAMPLE_B\I-V_SAMPLE_B_3LayerMo_a3_01.txt
b3	0.714	33.8	75.2	18.1	0.57	0.588	30.9	18.1	21051	1.5	03.10.2016 10:08:54	25	1			G:\Active Group Members\Thomas F\Analysis\IV-Data\Raw_data\SAMPLE_B\I-V_SAMPLE_B_3LayerMo_b3_01.txt
c3	0.713	32	76	17.3	0.57	0.588	29.5	17.3	-6189	1.4	03.10.2016 10:09:13	25	1			G:\Active Group Members\Thomas F\Analysis\IV-Data\Raw_data\SAMPLE_B\I-V_SAMPLE_B_3LayerMo_c3_01.txt
d3	0.713	31.7	76.1	17.2	0.57	0.588	29.2	17.2	-6449	1.4	03.10.2016 10:09:31	25	1			G:\Active Group Members\Thomas F\Analysis\IV-Data\Raw_data\SAMPLE_B\I-V_SAMPLE_B_3LayerMo_d3_01.txt
e3	0.714	32.6	76.2	17.7	0.57	0.588	30.1	17.7	1123646	1.4	03.10.2016 10:09:52	25	1			G:\Active Group Members\Thomas F\Analysis\IV-Data\Raw_data\SAMPLE_B\I-V_SAMPLE_B_3LayerMo_e3_01.txt
f3	0.714	31.6	76.4	17.2	0.57	0.588	29.3	17.2	-22240	1.4	03.10.2016 10:10:10	25	1			G:\Active Group Members\Thomas F\Analysis\IV-Data\Raw_data\SAMPLE_B\I-V_SAMPLE_B_3LayerMo_f3_01.txt
f3_dark	0	0	0	0	0.57	0	0	0	74101	0	03.10.2016 10:10:52	25	1	Error: Could not determine Voc and/or FF(MPP)		G:\Active Group Members\Thomas F\Analysis\IV-Data\Raw_data\SAMPLE_B\I-V_SAMPLE_B_3LayerMo_f3_dark_01.txt
f3_new_cont	0.714	31.6	76.1	17.1	0.57	0.588	29.2	17.1	-1130500	1.5	03.10.2016 10:14:50	25	1			G:\Active Group Members\Thomas F\Analysis\IV-Data\Raw_data\SAMPLE_B\I-V_SAMPLE_B_3LayerMo_f3_new_cont_01.txt
a1_new_cont	0.721	32.1	73.9	17.1	0.57	0.579	29.5	17.1	-7168	2	03.10.2016 10:16:27	25	1			G:\Active Group Members\Thomas F\Analysis\IV-Data\Raw_data\SAMPLE_B\I-V_SAMPLE_B_3LayerMo_a1_new_cont_01.txt

File: grapa/examples/JV/SAMPLE_B_3layerMo/I-V_SAMPLE_B_3LayerMo_a3_01.txt
SAMPLE_B_3LayerMo_a3__V	SAMPLE_B_3LayerMo_a3__J	SAMPLE_B_3LayerMo_a3__I	SAMPLE_B_3LayerMo_a3__Param	SAMPLE_B_3LayerMo_a3__ParamDescr
-0.3	-32.11563	-18.30591	0.7164	Voc (V)
-0.2798	-32.12486	-18.31117	32.11	Jsc (mA/cm²)
-0.25965	-32.14238	-18.32116	75.22	FF(%)
-0.23945	-32.16674	-18.33504	17.3	Eff (%)
-0.2193	-32.1517	-18.32647	0.57	Cell Area (cm²)
-0.199125	-32.1344	-18.31661	0.5877	Vmpp (V)
-0.178945	-32.12995	-18.31407	29.44	Jmpp (mA/cm²)
-0.15877	-32.14495	-18.32262	17.3	Pmpp (mW/cm²)
-0.138595	-32.13888	-18.31916	-184418.7	Rp (Ohmcm²)
-0.11842	-32.11491	-18.3055	1.62	Rs (Ohmcm²)
-0.098245	-32.10824	-18.3017	03.10.2016 10:08:34	Measurement date and time
-0.07807	-32.10883	-18.30203	25	Approx. cell temperature (set: 24.0) (°C)
-0.057895	-32.11156	-18.30359	1	Illumination correction factor
-0.03772	-32.11469	-18.30537		(Cell Comment)
-0.017545	-32.10519	-18.29996		(Global Comment)
0.00263	-32.09642	-18.29496		
0.022805	-32.09191	-18.29239		
0.04298	-32.08309	-18.28736		
0.06316	-32.07142	-18.28071		
0.083335	-32.06602	-18.27763		
0.10351	-32.06597	-18.2776		
0.123685	-32.05939	-18.27385		
0.14386	-32.0604	-18.27443		
0.164035	-32.04263	-18.2643		
0.18421	-32.04832	-18.26754		
0.204385	-32.03607	-18.26056		
0.22455	-32.02004	-18.25142		
0.24475	-32.00984	-18.24561		
0.2649	-32.00033	-18.24019		
0.2851	-31.97688	-18.22682		
0.30525	-31.97086	-18.22339		
0.32545	-31.95262	-18.21299		
0.3456	-31.94228	-18.2071		
0.3658	-31.91967	-18.19421		
0.38595	-31.90126	-18.18372		
0.40615	-31.85447	-18.15705		
0.4263	-31.82709	-18.14144		
0.4465	-31.77339	-18.11083		
0.46665	-31.72221	-18.08166		
0.48685	-31.63081	-18.02956		
0.507	-31.49133	-17.95006		
0.5272	-31.28546	-17.83271		
0.54735	-30.96733	-17.65138		
0.56755	-30.36335	-17.30711		
0.5877	-29.43563	-16.77831		
0.6079	-27.90477	-15.90572		
0.62805	-25.54349	-14.55979		
0.64825	-22.07551	-12.58304		
0.6684	-17.41545	-9.926805		
0.6886	-11.12392	-6.340634		
0.70875	-3.430783	-1.955546		
0.72895	5.666094	3.229674		
0.7491	15.9379	9.084602		
0.7693	27.14363	15.47187		
0.78945	39.10513	22.28992		
0.80965	51.5433	29.37968		
0.8298	64.11879	36.54771		
0.85	76.69626	43.71687

File: grapa/examples/JV/SAMPLE_B_3layerMo/I-V_SAMPLE_B_3LayerMo_c1_01.txt
SAMPLE_B_3LayerMo_c1__V	SAMPLE_B_3LayerMo_c1__J	SAMPLE_B_3LayerMo_c1__I	SAMPLE_B_3LayerMo_c1__Param	SAMPLE_B_3LayerMo_c1__ParamDescr
-0.3	-32.28142	-18.40041	0.714	Voc (V)
-0.2798	-32.29977	-18.41087	32.29	Jsc (mA/cm²)
-0.25965	-32.31409	-18.41903	74.96	FF(%)
-0.23945	-32.33114	-18.42875	17.28	Eff (%)
-0.2193	-32.348	-18.43836	0.57	Cell Area (cm²)
-0.199125	-32.31818	-18.42136	0.5725	Vmpp (V)
-0.178945	-32.30775	-18.41542	30.19	Jmpp (mA/cm²)
-0.15877	-32.31989	-18.42234	17.28	Pmpp (mW/cm²)
-0.138595	-32.31679	-18.42057	-16273.5	Rp (Ohmcm²)
-0.11842	-32.31995	-18.42237	1.83	Rs (Ohmcm²)
-0.098245	-32.31246	-18.4181	03.10.2016 10:04:37	Measurement date and time
-0.07807	-32.31307	-18.41845	25	Approx. cell temperature (set: 24.0) (°C)
-0.057895	-32.3161	-18.42018	1	Illumination correction factor
-0.03772	-32.31619	-18.42023		(Cell Comment)
-0.017545	-32.29316	-18.4071		(Global Comment)
0.00263	-32.29175	-18.4063		
0.022805	-32.28484	-18.40236		
0.04298	-32.27039	-18.39412		
0.06316	-32.2753	-18.39692		
0.083335	-32.27042	-18.39414		
0.10351	-32.26581	-18.39151		
0.123685	-32.26083	-18.38867		
0.14386	-32.26434	-18.39067		
0.164035	-32.23958	-18.37656		
0.18421	-32.24284	-18.37842		
0.204385	-32.24046	-18.37706		
0.22455	-32.23802	-18.37567		
0.24475	-32.2013	-18.35474		
0.2649	-32.194	-18.35058		
0.2851	-32.18641	-18.34625		
0.30525	-32.182	-18.34374		
0.32545	-32.17116	-18.33756		
0.3456	-32.14804	-18.32438		
0.3658	-32.12063	-18.30876		
0.38595	-32.10193	-18.2981		
0.40615	-32.08021	-18.28572		
0.4263	-32.04132	-18.26355		
0.4465	-32.02012	-18.25147		
0.46665	-31.93425	-18.20252		
0.48685	-31.83907	-18.14827		
0.507	-31.69235	-18.06464		
0.5272	-31.45137	-17.92728		
0.54735	-31.10291	-17.72866		
0.56755	-30.45023	-17.35663		
0.5877	-29.38658	-16.75035		
0.6079	-27.68247	-15.77901		
0.62805	-25.09944	-14.30668		
0.64825	-21.34583	-12.16712		
0.6684	-16.4453	-9.37382		
0.6886	-9.995316	-5.69733		
0.70875	-2.290949	-1.305841		
0.72895	6.599289	3.761595		
0.7491	16.40991	9.35365		
0.7693	26.87972	15.32144		
0.78945	37.78297	21.53629		
0.80965	48.84167	27.83975		
0.8298	59.69515	34.02624		
0.85	70.2234	40.02734

File: grapa/examples/JV/SAMPLE_B_3layerMo/I-V_SAMPLE_B_3LayerMo_c1_02.txt
SAMPLE_B_3LayerMo_c1__V	SAMPLE_B_3LayerMo_c1__J	SAMPLE_B_3LayerMo_c1__I	SAMPLE_B_3LayerMo_c1__Param	SAMPLE_B_3LayerMo_c1__ParamDescr
-0.3	-32.25553	-18.38565	0.7145	Voc (V)
-0.2798	-32.28974	-18.40515	32.29	Jsc (mA/cm²)
-0.25965	-32.28228	-18.4009	74.95	FF(%)
-0.23945	-32.29949	-18.41071	17.29	Eff (%)
-0.2193	-32.31893	-18.42179	0.57	Cell Area (cm²)
-0.199125	-32.30753	-18.41529	0.5766	Vmpp (V)
-0.178945	-32.30361	-18.41306	29.99	Jmpp (mA/cm²)
-0.15877	-32.28332	-18.40149	17.29	Pmpp (mW/cm²)
-0.138595	-32.30832	-18.41574	-17968.2	Rp (Ohmcm²)
-0.11842	-32.30352	-18.41301	1.8	Rs (Ohmcm²)
-0.098245	-32.29258	-18.40677	03.10.2016 10:05:03	Measurement date and time
-0.07807	-32.28601	-18.40303	25	Approx. cell temperature (set: 24.0) (°C)
-0.057895	-32.29486	-18.40807	1	Illumination correction factor
-0.03772	-32.28782	-18.40406		(Cell Comment)
-0.017545	-32.28679	-18.40347		(Global Comment)
0.00263	-32.28414	-18.40196		
0.022805	-32.2744	-18.39641		
0.04298	-32.27549	-18.39703		
0.06316	-32.25882	-18.38753		
0.083335	-32.25351	-18.3845		
0.10351	-32.2496	-18.38227		
0.123685	-32.23128	-18.37183		
0.14386	-32.22542	-18.36849		
0.164035	-32.23247	-18.37251		
0.18421	-32.21603	-18.36314		
0.204385	-32.19518	-18.35125		
0.22455	-32.19837	-18.35307		
0.24475	-32.19847	-18.35313		
0.2649	-32.181	-18.34317		
0.2851	-32.16796	-18.33574		
0.30525	-32.14344	-18.32176		
0.32545	-32.14003	-18.31982		
0.3456	-32.12953	-18.31383		
0.3658	-32.11354	-18.30472		
0.38595	-32.0784	-18.28469		
0.40615	-32.04	-18.2628		
0.4263	-32.02158	-18.2523		
0.4465	-31.98691	-18.23254		
0.46665	-31.90361	-18.18506		
0.48685	-31.80807	-18.1306		
0.507	-31.6796	-18.05737		
0.5272	-31.45311	-17.92827		
0.54735	-31.07542	-17.71299		
0.56755	-30.45626	-17.36007		
0.5877	-29.40967	-16.76351		
0.6079	-27.74407	-15.81412		
0.62805	-25.21912	-14.3749		
0.64825	-21.51172	-12.26168		
0.6684	-16.64609	-9.488272		
0.6886	-10.2233	-5.82728		
0.70875	-2.526574	-1.440147		
0.72895	6.388638	3.641524		
0.7491	16.24199	9.257935		
0.7693	26.8063	15.27959		
0.78945	37.81562	21.5549		
0.80965	49.00734	27.93418		
0.8298	60.01418	34.20808		
0.85	70.69473	40.296

File: grapa/examples/JV/SAMPLE_B_3layerMo/I-V_SAMPLE_B_3LayerMo_c3_01.txt
SAMPLE_B_3LayerMo_c3__V	SAMPLE_B_3LayerMo_c3__J	SAMPLE_B_3LayerMo_c3__I	SAMPLE_B_3LayerMo_c3__Param	SAMPLE_B_3LayerMo_c3__ParamDescr
-0.3	-31.94944	-18.21118	0.7132	Voc (V)
-0.2798	-31.96916	-18.22242	31.95	Jsc (mA/cm²)
-0.25965	-31.96088	-18.2177	75.97	FF(%)
-0.23945	-31.96526	-18.2202	17.31	Eff (%)
-0.2193	-31.98547	-18.23172	0.57	Cell Area (cm²)
-0.199125	-31.98721	-18.23271	0.5877	Vmpp (V)
-0.178945	-31.9824	-18.22997	29.45	Jmpp (mA/cm²)
-0.15877	-31.97791	-18.22741	17.31	Pmpp (mW/cm²)
-0.138595	-31.95365	-18.21358	-6189.4	Rp (Ohmcm²)
-0.11842	-31.96828	-18.22192	1.41	Rs (Ohmcm²)
-0.098245	-31.96214	-18.21842	03.10.2016 10:09:13	Measurement date and time
-0.07807	-31.95146	-18.21233	25	Approx. cell temperature (set: 24.0) (°C)
-0.057895	-31.9639	-18.21942	1	Illumination correction factor
-0.03772	-31.95891	-18.21658		(Cell Comment)
-0.017545	-31.94718	-18.20989		(Global Comment)
0.00263	-31.95876	-18.21649		
0.022805	-31.92844	-18.19921		
0.04298	-31.9291	-18.19959		
0.06316	-31.93554	-18.20326		
0.083335	-31.91858	-18.19359		
0.10351	-31.91721	-18.19281		
0.123685	-31.88998	-18.17729		
0.14386	-31.89838	-18.18208		
0.164035	-31.87816	-18.17055		
0.18421	-31.8757	-18.16915		
0.204385	-31.88276	-18.17317		
0.22455	-31.87612	-18.16939		
0.24475	-31.87118	-18.16657		
0.2649	-31.84932	-18.15411		
0.2851	-31.82965	-18.1429		
0.30525	-31.83363	-18.14517		
0.32545	-31.80005	-18.12603		
0.3456	-31.79684	-18.1242		
0.3658	-31.767	-18.10719		
0.38595	-31.75761	-18.10184		
0.40615	-31.73728	-18.09025		
0.4263	-31.6956	-18.06649		
0.4465	-31.64086	-18.03529		
0.46665	-31.57233	-17.99623		
0.48685	-31.50767	-17.95937		
0.507	-31.37783	-17.88536		
0.5272	-31.17226	-17.76819		
0.54735	-30.86637	-17.59383		
0.56755	-30.33119	-17.28878		
0.5877	-29.44995	-16.78647		
0.6079	-28.00533	-15.96304		
0.62805	-25.70667	-14.6528		
0.64825	-22.21202	-12.66085		
0.6684	-17.39829	-9.917026		
0.6886	-10.66766	-6.080568		
0.70875	-2.220761	-1.265834		
0.72895	7.937186	4.524196		
0.7491	19.45033	11.08669		
0.7693	32.34146	18.43463		
0.78945	46.06121	26.25489		
0.80965	60.36221	34.40646		
0.8298	74.8315	42.65396		
0.85	89.22634	50.85901

File: grapa/examples/JV/SAMPLE_B_3layerMo/I-V_SAMPLE_B_3LayerMo_d1_01.txt
SAMPLE_B_3LayerMo_d1__V	SAMPLE_B_3LayerMo_d1__J	SAMPLE_B_3LayerMo_d1__I	SAMPLE_B_3LayerMo_d1__Param	SAMPLE_B_3LayerMo_d1__ParamDescr
-0.3	-32.36075	-18.44563	0.7145	Voc (V)
-0.2798	-32.41572	-18.47696	32.4	Jsc (mA/cm²)
-0.25965	-32.40572	-18.47126	74.99	FF(%)
-0.23945	-32.40502	-18.47086	17.36	Eff (%)
-0.2193	-32.40388	-18.47021	0.57	Cell Area (cm²)
-0.199125	-32.4039	-18.47022	0.5857	Vmpp (V)
-0.178945	-32.40849	-18.47284	29.64	Jmpp (mA/cm²)
-0.15877	-32.39714	-18.46637	17.36	Pmpp (mW/cm²)
-0.138595	-32.39786	-18.46678	11007.7	Rp (Ohmcm²)
-0.11842	-32.40877	-18.473	1.81	Rs (Ohmcm²)
-0.098245	-32.41156	-18.47459	03.10.2016 10:05:32	Measurement date and time
-0.07807	-32.41256	-18.47516	25	Approx. cell temperature (set: 24.0) (°C)
-0.057895	-32.39137	-18.46308	1	Illumination correction factor
-0.03772	-32.39096	-18.46285		(Cell Comment)
-0.017545	-32.40088	-18.4685		(Global Comment)
0.00263	-32.38617	-18.46012		
0.022805	-32.37489	-18.45369		
0.04298	-32.35751	-18.44378		
0.06316	-32.36953	-18.45063		
0.083335	-32.36126	-18.44592		
0.10351	-32.35407	-18.44182		
0.123685	-32.34347	-18.43578		
0.14386	-32.342	-18.43494		
0.164035	-32.32798	-18.42695		
0.18421	-32.33393	-18.43034		
0.204385	-32.31808	-18.42131		
0.22455	-32.31942	-18.42207		
0.24475	-32.30217	-18.41224		
0.2649	-32.27995	-18.39957		
0.2851	-32.27399	-18.39617		
0.30525	-32.26919	-18.39344		
0.32545	-32.25495	-18.38532		
0.3456	-32.23832	-18.37584		
0.3658	-32.2136	-18.36175		
0.38595	-32.18084	-18.34308		
0.40615	-32.16303	-18.33293		
0.4263	-32.12507	-18.31129		
0.4465	-32.08293	-18.28727		
0.46665	-32.02546	-18.25451		
0.48685	-31.90117	-18.18367		
0.507	-31.79542	-18.12339		
0.5272	-31.57318	-17.99671		
0.54735	-31.19674	-17.78214		
0.56755	-30.56037	-17.41941		
0.5877	-29.54087	-16.8383		
0.6079	-27.88662	-15.89537		
0.62805	-25.36635	-14.45882		
0.64825	-21.67665	-12.35569		
0.6684	-16.79132	-9.571054		
0.6886	-10.3366	-5.891861		
0.70875	-2.564812	-1.461943		
0.72895	6.422872	3.661037		
0.7491	16.35379	9.321661		
0.7693	26.97167	15.37385		
0.78945	38.00591	21.66337		
0.80965	49.1686	28.0261		
0.8298	60.08154	34.24648		
0.85	70.58014	40.23068

File: grapa/examples/JV/SAMPLE_B_3layerMo/I-V_SAMPLE_B_3LayerMo_d2_01.txt
SAMPLE_B_3LayerMo_d2__V	SAMPLE_B_3LayerMo_d2__J	SAMPLE_B_3LayerMo_d2__I	SAMPLE_B_3LayerMo_d2__Param	SAMPLE_B_3LayerMo_d2__ParamDescr
-0.3	-31.78437	-18.11709	0.7125	Voc (V)
-0.2798	-31.80544	-18.1291	31.78	Jsc (mA/cm²)
-0.25965	-31.78549	-18.11773	76.15	FF(%)
-0.23945	-31.79803	-18.12488	17.24	Eff (%)
-0.2193	-31.79498	-18.12314	0.57	Cell Area (cm²)
-0.199125	-31.80291	-18.12766	0.5877	Vmpp (V)
-0.178945	-31.8003	-18.12617	29.34	Jmpp (mA/cm²)
-0.15877	-31.7884	-18.11939	17.24	Pmpp (mW/cm²)
-0.138595	-31.76618	-18.10672	34003.1	Rp (Ohmcm²)
-0.11842	-31.79123	-18.121	1.48	Rs (Ohmcm²)
-0.098245	-31.79402	-18.12259	03.10.2016 10:07:30	Measurement date and time
-0.07807	-31.78362	-18.11666	25	Approx. cell temperature (set: 24.0) (°C)
-0.057895	-31.77121	-18.10959	1	Illumination correction factor
-0.03772	-31.76546	-18.10631		(Cell Comment)
-0.017545	-31.77768	-18.11328		(Global Comment)
0.00263	-31.77923	-18.11416		
0.022805	-31.76147	-18.10404		
0.04298	-31.77846	-18.11372		
0.06316	-31.75802	-18.10207		
0.083335	-31.76742	-18.10743		
0.10351	-31.75602	-18.10093		
0.123685	-31.73389	-18.08832		
0.14386	-31.72053	-18.0807		
0.164035	-31.73572	-18.08936		
0.18421	-31.71465	-18.07735		
0.204385	-31.69714	-18.06737		
0.22455	-31.69735	-18.06749		
0.24475	-31.69365	-18.06538		
0.2649	-31.69419	-18.06569		
0.2851	-31.67679	-18.05577		
0.30525	-31.65065	-18.04087		
0.32545	-31.64012	-18.03487		
0.3456	-31.6266	-18.02716		
0.3658	-31.5924	-18.00767		
0.38595	-31.58646	-18.00428		
0.40615	-31.55672	-17.98733		
0.4263	-31.52361	-17.96846		
0.4465	-31.48421	-17.946		
0.46665	-31.42514	-17.91233		
0.48685	-31.34998	-17.86949		
0.507	-31.21586	-17.79304		
0.5272	-31.03235	-17.68844		
0.54735	-30.70524	-17.50199		
0.56755	-30.2046	-17.21662		
0.5877	-29.33619	-16.72163		
0.6079	-27.8754	-15.88898		
0.62805	-25.55993	-14.56916		
0.64825	-22.02886	-12.55645		
0.6684	-17.13649	-9.7678		
0.6886	-10.34401	-5.896084		
0.70875	-1.862412	-1.061575		
0.72895	8.268399	4.712987		
0.7491	19.66693	11.21015		
0.7693	32.29797	18.40984		
0.78945	45.5776	25.97923		
0.80965	59.24139	33.76759		
0.8298	72.82474	41.5101		
0.85	86.1137	49.08481

File: grapa/examples/JV/SAMPLE_B_3layerMo/I-V_SAMPLE_B_3LayerMo_e3_01.txt
SAMPLE_B_3LayerMo_e3__V	SAMPLE_B_3LayerMo_e3__J	SAMPLE_B_3LayerMo_e3__I	SAMPLE_B_3LayerMo_e3__Param	SAMPLE_B_3LayerMo_e3__ParamDescr
-0.3	-32.5841	-18.57294	0.7135	Voc (V)
-0.2798	-32.60425	-18.58442	32.56	Jsc (mA/cm²)
-0.25965	-32.61391	-18.58993	76.23	FF(%)
-0.23945	-32.61993	-18.59336	17.71	Eff (%)
-0.2193	-32.61812	-18.59233	0.57	Cell Area (cm²)
-0.199125	-32.61312	-18.58948	0.5877	Vmpp (V)
-0.178945	-32.61039	-18.58792	30.14	Jmpp (mA/cm²)
-0.15877	-32.6087	-18.58696	17.71	Pmpp (mW/cm²)
-0.138595	-32.60465	-18.58465	1123646	Rp (Ohmcm²)
-0.11842	-32.5873	-18.57476	1.39	Rs (Ohmcm²)
-0.098245	-32.61198	-18.58883	03.10.2016 10:09:52	Measurement date and time
-0.07807	-32.59943	-18.58168	25	Approx. cell temperature (set: 24.0) (°C)
-0.057895	-32.59593	-18.57968	1	Illumination correction factor
-0.03772	-32.58295	-18.57228		(Cell Comment)
-0.017545	-32.56279	-18.56079		(Global Comment)
0.00263	-32.56149	-18.56005		
0.022805	-32.56398	-18.56147		
0.04298	-32.58914	-18.57581		
0.06316	-32.56667	-18.563		
0.083335	-32.54419	-18.55019		
0.10351	-32.56174	-18.56019		
0.123685	-32.56312	-18.56098		
0.14386	-32.53198	-18.54323		
0.164035	-32.51367	-18.53279		
0.18421	-32.53151	-18.54296		
0.204385	-32.52612	-18.53989		
0.22455	-32.50489	-18.52779		
0.24475	-32.47444	-18.51043		
0.2649	-32.46344	-18.50416		
0.2851	-32.46433	-18.50467		
0.30525	-32.45047	-18.49677		
0.32545	-32.44807	-18.4954		
0.3456	-32.40921	-18.47325		
0.3658	-32.40365	-18.47008		
0.38595	-32.38558	-18.45978		
0.40615	-32.36268	-18.44673		
0.4263	-32.3301	-18.42816		
0.4465	-32.27558	-18.39708		
0.46665	-32.23319	-18.37292		
0.48685	-32.14972	-18.32534		
0.507	-32.022	-18.25254		
0.5272	-31.81128	-18.13243		
0.54735	-31.48886	-17.94865		
0.56755	-30.97606	-17.65635		
0.5877	-30.13565	-17.17732		
0.6079	-28.70393	-16.36124		
0.62805	-26.41791	-15.05821		
0.64825	-22.94649	-13.0795		
0.6684	-17.91007	-10.20874		
0.6886	-11.2436	-6.408854		
0.70875	-2.49262	-1.420793		
0.72895	8.03191	4.578188		
0.7491	19.98856	11.39348		
0.7693	33.35651	19.01321		
0.78945	47.48037	27.06381		
0.80965	62.04553	35.36595		
0.8298	76.57737	43.6491		
0.85	90.71965	51.7102

File: grapa/examples/JV/SAMPLE_B_3layerMo/I-V_SAMPLE_B_3LayerMo_f3_01.txt
SAMPLE_B_3LayerMo_f3__V	SAMPLE_B_3LayerMo_f3__J	SAMPLE_B_3LayerMo_f3__I	SAMPLE_B_3LayerMo_f3__Param	SAMPLE_B_3LayerMo_f3__ParamDescr
-0.3	-31.55983	-17.9891	0.714	Voc (V)
-0.2798	-31.58823	-18.00529	31.57	Jsc (mA/cm²)
-0.25965	-31.59412	-18.00865	76.4	FF(%)
-0.23945	-31.58291	-18.00226	17.22	Eff (%)
-0.2193	-31.58742	-18.00483	0.57	Cell Area (cm²)
-0.199125	-31.59358	-18.00834	0.5877	Vmpp (V)
-0.178945	-31.59802	-18.01087	29.31	Jmpp (mA/cm²)
-0.15877	-31.59054	-18.00661	17.22	Pmpp (mW/cm²)
-0.138595	-31.58361	-18.00266	-22240.3	Rp (Ohmcm²)
-0.11842	-31.57947	-18.0003	1.39	Rs (Ohmcm²)
-0.098245	-31.57977	-18.00047	03.10.2016 10:10:10	Measurement date and time
-0.07807	-31.5963	-18.00989	25	Approx. cell temperature (set: 24.0) (°C)
-0.057895	-31.57898	-18.00002	1	Illumination correction factor
-0.03772	-31.56065	-17.98957		(Cell Comment)
-0.017545	-31.57319	-17.99672		(Global Comment)
0.00263	-31.54691	-17.98174		
0.022805	-31.56618	-17.99272		
0.04298	-31.55861	-17.98841		
0.06316	-31.53665	-17.97589		
0.083335	-31.53679	-17.97597		
0.10351	-31.53905	-17.97726		
0.123685	-31.53209	-17.97329		
0.14386	-31.52451	-17.96897		
0.164035	-31.51886	-17.96575		
0.18421	-31.52688	-17.97032		
0.204385	-31.49772	-17.9537		
0.22455	-31.491	-17.94987		
0.24475	-31.48033	-17.94379		
0.2649	-31.47602	-17.94133		
0.2851	-31.4564	-17.93015		
0.30525	-31.45616	-17.93001		
0.32545	-31.45151	-17.92736		
0.3456	-31.44283	-17.92241		
0.3658	-31.40637	-17.90163		
0.38595	-31.38326	-17.88846		
0.40615	-31.3624	-17.87657		
0.4263	-31.35104	-17.87009		
0.4465	-31.31046	-17.84696		
0.46665	-31.23248	-17.80251		
0.48685	-31.14765	-17.75416		
0.507	-31.05044	-17.69875		
0.5272	-30.88107	-17.60221		
0.54735	-30.59049	-17.43658		
0.56755	-30.10391	-17.15923		
0.5877	-29.30612	-16.70449		
0.6079	-27.98761	-15.95294		
0.62805	-25.84947	-14.7342		
0.64825	-22.50405	-12.82731		
0.6684	-17.70097	-10.08955		
0.6886	-11.2511	-6.413126		
0.70875	-2.703409	-1.540943		
0.72895	7.677842	4.37637		
0.7491	19.54174	11.13879		
0.7693	32.86414	18.73256		
0.78945	46.97298	26.7746		
0.80965	61.51346	35.06267		
0.8298	75.98044	43.30885		
0.85	90.02412	51.31375
