Repository: carronr/grapa

Grapa
=====

DOI: 10.5281/zenodo.1164571

https://carronr.github.io/grapa/

================

Description
================

Grapa is a python package providing a graphical interface and the
underlying code dedicated to the visualization, analysis and
presentation of scientific data, with a focus on photovoltaic research.

A wide range of data formats can loaded by default. The produced graphs
are saved both as graphical objects and as text files for later
modifications.

The data analysis functions currently focus on photovoltaics and
semiconductor material science. Advanced analysis or fitting functions
are notably provided for the following characterization techniques: EQE,
JV, C-V, C-f, TRPL, SIMS, reflectance, transmittance (not comprehensive
list).

The software has extended capabilities for advanced plotting including
subplots and insets, and can be used for creating high-quality figures
for scientific publications.

Last, the user can add to the software and to the graphical interface
his own specific data loading functions as well new data types and
analysis functions, with no modification of the existing code.

Grapa stands for "GRAphing and Photovoltaics Analysis".

Cheers!


==================

Features overview
==================

-  Open and merge a wide range of experimental data.
   Data import possible from clipboard.
-  Graphical data presentation and graph customisation.
-  Graph export in various file formats with user-defined dpi.
   Additionally create a .txt file containing the raw data for later
   modifications.
-  The supported image formats are the one supported by the savefig
   function of matplotlib. .emf is also supported, provided a path to an
   inkscape executable is provided in the config.txt file.
-  Drop-down menu to switch between data-relevant views (e.g. log-view
   for JV data, Tauc plot for EQE)
-  Drop-down menu to switch between linear or logarithmic data
   visualisation.
-  A data picker allows selecting and storing chosen data points.
-  Can colorize a graph using color gradients.
-  Some data types can be fitted. The parameters of the fitted curves
   can be modified afterwards.
-  Data can be loaded from other files or from clipboard, then converted
   to the desired data type to benefit from data visualisation and
   processing and fitting options.



==================

Details of the features
=======================

The grapa packages comes with a graphical user interface (GUI), which allows
handling most features of the package. Many matplotlib plotting methods are
supported, as well as insets and subplots. Using grapa in python code allows
further customization of the produced graphs.

The central object of the package is the Graph object. A graph is stored in a
Graph object. The Graph class can be thought as a combination of a dict
storing plotting information (axes, text annotations, etc.) together with a
list of Curves which stores the data and the corresponding plotting information
(color, aspect, etc.).
The Graph.plot() method returns the produced figure and axes for further
modifications. Existing figures and axes can as well be provided.
List of relevant keywords: see GUI, or file keywordsdata_graph.txt


A Curve object contains the data usually accessed as a pair of vectors,
as well as a dict-like metadata storage, including plotting information.
Child classes of Curve can be implemented in order to provide dedicated
data analysis tools.
List of relevant keywords: see GUI, or file keywordsdata_curve.txt
Every Curve type provides dedicated functions (e.g. for analysis or plotting)

Create a file parser
====================

To create a file parser you will need to create inside folde "datatypes"
a python file named for example graphMyfile.py (must start with "graph",
with a small g).
This file must contains a class named "GraphMyfile" (capital G, same ending as
file name) that inherits from class Graph.
The class must contain at least 1 attribute and 2 methods:

- CURVE: a string identifier, for recognition within grapa.

- isFileReadable(cls, filename, fileext, line1="", line2="", line3="", \*\*kwargs)

  Must return True is the file can be opened using your class, otherwise False

- readDataFromFile(self, attributes, \*\*kwargs)

Actually opens the file, which can be accessed from self.filename.
attributes is a dict which can be given to the constructor of the Curves.
Example: see files howto/example_sinx_x.txt, graphMydata.py

You may also want to create your own Curve type, for example to provide
customised analysis or visualisation functions inside the GUI. For this, you
have to create in folder "datatypes" a file named for example
"curveMycurve.py" (file name must start with "curve" with a small c).
The file must contain a class named "CurveMycurve" (capital C, same ending as
the file name) inheriting from class Curve.
An example is provided in file howto/curveMycurve.py.



==================

File: grapa/examples/JV/SAMPLE_B_3layerMo/I-V_SAMPLE_B_3LayerMo_b2_01.txt
SAMPLE_B_3LayerMo_b2__V	SAMPLE_B_3LayerMo_b2__J	SAMPLE_B_3LayerMo_b2__I	SAMPLE_B_3LayerMo_b2__Param	SAMPLE_B_3LayerMo_b2__ParamDescr
-0.3	-33.09519	-18.86426	0.7139	Voc (V)
-0.2798	-33.12991	-18.88405	33.09	Jsc (mA/cm²)
-0.25965	-33.12118	-18.87907	75.57	FF(%)
-0.23945	-33.12653	-18.88212	17.86	Eff (%)
-0.2193	-33.13002	-18.88411	0.57	Cell Area (cm²)
-0.199125	-33.11238	-18.87406	0.5877	Vmpp (V)
-0.178945	-33.10084	-18.86748	30.38	Jmpp (mA/cm²)
-0.15877	-33.09452	-18.86388	17.86	Pmpp (mW/cm²)
-0.138595	-33.11562	-18.8759	3508.6	Rp (Ohmcm²)
-0.11842	-33.10635	-18.87062	1.53	Rs (Ohmcm²)
-0.098245	-33.10121	-18.86769	03.10.2016 10:06:52	Measurement date and time
-0.07807	-33.09972	-18.86684	25	Approx. cell temperature (set: 24.0) (°C)
-0.057895	-33.09439	-18.8638	1	Illumination correction factor
-0.03772	-33.11589	-18.87606		(Cell Comment)
-0.017545	-33.09275	-18.86287		(Global Comment)
0.00263	-33.07744	-18.85414		
0.022805	-33.07112	-18.85054		
0.04298	-33.06261	-18.84569		
0.06316	-33.07188	-18.85097		
0.083335	-33.0704	-18.85013		
0.10351	-33.04916	-18.83802		
0.123685	-33.04091	-18.83332		
0.14386	-33.04889	-18.83787		
0.164035	-33.03221	-18.82836		
0.18421	-33.01889	-18.82077		
0.204385	-33.02232	-18.82272		
0.22455	-32.99049	-18.80458		
0.24475	-32.9867	-18.80242		
0.2649	-32.97579	-18.7962		
0.2851	-32.95696	-18.78547		
0.30525	-32.95604	-18.78494		
0.32545	-32.9557	-18.78475		
0.3456	-32.93597	-18.7735		
0.3658	-32.91019	-18.75881		
0.38595	-32.89084	-18.74778		
0.40615	-32.87217	-18.73714		
0.4263	-32.8179	-18.7062		
0.4465	-32.76328	-18.67507		
0.46665	-32.70567	-18.64223		
0.48685	-32.62707	-18.59743		
0.507	-32.49181	-18.52033		
0.5272	-32.25863	-18.38742		
0.54735	-31.91614	-18.1922		
0.56755	-31.34856	-17.86868		
0.5877	-30.38159	-17.31751		
0.6079	-28.78834	-16.40935		
0.62805	-26.30297	-14.99269		
0.64825	-22.60042	-12.88224		
0.6684	-17.58154	-10.02148		
0.6886	-10.80774	-6.160411		
0.70875	-2.510189	-1.430808		
0.72895	7.272537	4.145346		
0.7491	18.28261	10.42109		
0.7693	30.2579	17.247		
0.78945	42.98148	24.49944		
0.80965	56.16389	32.01342		
0.8298	69.41821	39.56837		
0.85	82.58105	47.0712

File: grapa/examples/JV/SAMPLE_B_3layerMo/I-V_SAMPLE_B_3LayerMo_c2_01.txt
SAMPLE_B_3LayerMo_c2__V	SAMPLE_B_3LayerMo_c2__J	SAMPLE_B_3LayerMo_c2__I	SAMPLE_B_3LayerMo_c2__Param	SAMPLE_B_3LayerMo_c2__ParamDescr
-0.3	-31.84723	-18.15292	0.7122	Voc (V)
-0.2798	-31.87488	-18.16868	31.86	Jsc (mA/cm²)
-0.25965	-31.87346	-18.16787	75.76	FF(%)
-0.23945	-31.86767	-18.16457	17.19	Eff (%)
-0.2193	-31.8687	-18.16516	0.57	Cell Area (cm²)
-0.199125	-31.87407	-18.16822	0.5877	Vmpp (V)
-0.178945	-31.8717	-18.16687	29.25	Jmpp (mA/cm²)
-0.15877	-31.86426	-18.16263	17.19	Pmpp (mW/cm²)
-0.138595	-31.87612	-18.16939	19511.9	Rp (Ohmcm²)
-0.11842	-31.87066	-18.16628	1.48	Rs (Ohmcm²)
-0.098245	-31.88193	-18.1727	03.10.2016 10:07:09	Measurement date and time
-0.07807	-31.8607	-18.1606	25	Approx. cell temperature (set: 24.0) (°C)
-0.057895	-31.85851	-18.15935	1	Illumination correction factor
-0.03772	-31.86142	-18.16101		(Cell Comment)
-0.017545	-31.85774	-18.15891		(Global Comment)
0.00263	-31.84705	-18.15282		
0.022805	-31.8284	-18.14219		
0.04298	-31.83872	-18.14807		
0.06316	-31.8421	-18.15		
0.083335	-31.82726	-18.14154		
0.10351	-31.81326	-18.13356		
0.123685	-31.81393	-18.13394		
0.14386	-31.80607	-18.12946		
0.164035	-31.78118	-18.11527		
0.18421	-31.77886	-18.11395		
0.204385	-31.77837	-18.11367		
0.22455	-31.76877	-18.1082		
0.24475	-31.76989	-18.10884		
0.2649	-31.74547	-18.09492		
0.2851	-31.72784	-18.08487		
0.30525	-31.73307	-18.08785		
0.32545	-31.71262	-18.07619		
0.3456	-31.69225	-18.06458		
0.3658	-31.66207	-18.04738		
0.38595	-31.63839	-18.03388		
0.40615	-31.61012	-18.01777		
0.4263	-31.59138	-18.00709		
0.4465	-31.53398	-17.97437		
0.46665	-31.45544	-17.9296		
0.48685	-31.39231	-17.89362		
0.507	-31.24416	-17.80917		
0.5272	-31.04448	-17.69535		
0.54735	-30.71004	-17.50472		
0.56755	-30.15389	-17.18772		
0.5877	-29.25051	-16.67279		
0.6079	-27.73316	-15.8079		
0.62805	-25.37039	-14.46112		
0.64825	-21.78479	-12.41733		
0.6684	-16.84239	-9.600163		
0.6886	-10.04102	-5.723382		
0.70875	-1.726667	-0.9842003		
0.72895	8.256288	4.706084		
0.7491	19.6371	11.19315		
0.7693	32.17037	18.33711		
0.78945	45.39244	25.87369		
0.80965	59.04983	33.6584		
0.8298	72.74146	41.46263		
0.85	86.22411	49.14774

File: grapa/examples/JV/SAMPLE_B_3layerMo/I-V_SAMPLE_B_3LayerMo_d3_01.txt
SAMPLE_B_3LayerMo_d3__V	SAMPLE_B_3LayerMo_d3__J	SAMPLE_B_3LayerMo_d3__I	SAMPLE_B_3LayerMo_d3__Param	SAMPLE_B_3LayerMo_d3__ParamDescr
-0.3	-31.65698	-18.04448	0.7127	Voc (V)
-0.2798	-31.64332	-18.03669	31.66	Jsc (mA/cm²)
-0.25965	-31.67221	-18.05316	76.13	FF(%)
-0.23945	-31.67641	-18.05555	17.18	Eff (%)
-0.2193	-31.66456	-18.0488	0.57	Cell Area (cm²)
-0.199125	-31.69317	-18.06511	0.5877	Vmpp (V)
-0.178945	-31.66386	-18.0484	29.23	Jmpp (mA/cm²)
-0.15877	-31.67249	-18.05332	17.18	Pmpp (mW/cm²)
-0.138595	-31.67812	-18.05653	-6449.4	Rp (Ohmcm²)
-0.11842	-31.67316	-18.0537	1.4	Rs (Ohmcm²)
-0.098245	-31.67105	-18.0525	03.10.2016 10:09:31	Measurement date and time
-0.07807	-31.64435	-18.03728	25	Approx. cell temperature (set: 24.0) (°C)
-0.057895	-31.66688	-18.05012	1	Illumination correction factor
-0.03772	-31.64916	-18.04002		(Cell Comment)
-0.017545	-31.66004	-18.04622		(Global Comment)
0.00263	-31.63925	-18.03437		
0.022805	-31.63821	-18.03378		
0.04298	-31.65235	-18.04184		
0.06316	-31.63409	-18.03143		
0.083335	-31.62102	-18.02398		
0.10351	-31.60388	-18.01421		
0.123685	-31.61265	-18.01921		
0.14386	-31.60788	-18.01649		
0.164035	-31.58942	-18.00597		
0.18421	-31.60053	-18.0123		
0.204385	-31.56972	-17.99474		
0.22455	-31.5667	-17.99302		
0.24475	-31.55816	-17.98815		
0.2649	-31.54358	-17.97984		
0.2851	-31.53079	-17.97255		
0.30525	-31.515	-17.96355		
0.32545	-31.5213	-17.96714		
0.3456	-31.49179	-17.95032		
0.3658	-31.47845	-17.94272		
0.38595	-31.45103	-17.92709		
0.40615	-31.42667	-17.9132		
0.4263	-31.39344	-17.89426		
0.4465	-31.34807	-17.8684		
0.46665	-31.28809	-17.83421		
0.48685	-31.2057	-17.78725		
0.507	-31.08481	-17.71834		
0.5272	-30.89388	-17.60951		
0.54735	-30.58286	-17.43223		
0.56755	-30.08856	-17.15048		
0.5877	-29.23165	-16.66204		
0.6079	-27.82212	-15.85861		
0.62805	-25.60831	-14.59674		
0.64825	-22.12554	-12.61156		
0.6684	-17.32471	-9.875086		
0.6886	-10.5936	-6.038351		
0.70875	-2.030475	-1.157371		
0.72895	8.296989	4.729284		
0.7491	20.03653	11.42082		
0.7693	33.18428	18.91504		
0.78945	47.13193	26.8652		
0.80965	61.60379	35.11416		
0.8298	76.12269	43.38993		
0.85	90.42911	51.54459

File: grapa/examples/JV/SAMPLE_B_3layerMo/I-V_SAMPLE_B_3LayerMo_f2_01.txt
SAMPLE_B_3LayerMo_f2__V	SAMPLE_B_3LayerMo_f2__J	SAMPLE_B_3LayerMo_f2__I	SAMPLE_B_3LayerMo_f2__Param	SAMPLE_B_3LayerMo_f2__ParamDescr
-0.3	-32.21133	-18.36046	0.7143	Voc (V)
-0.2798	-32.21837	-18.36447	32.21	Jsc (mA/cm²)
-0.25965	-32.24239	-18.37816	75.99	FF(%)
-0.23945	-32.24109	-18.37742	17.48	Eff (%)
-0.2193	-32.25031	-18.38268	0.57	Cell Area (cm²)
-0.199125	-32.26661	-18.39197	0.5877	Vmpp (V)
-0.178945	-32.23246	-18.3725	29.75	Jmpp (mA/cm²)
-0.15877	-32.21761	-18.36404	17.48	Pmpp (mW/cm²)
-0.138595	-32.24053	-18.3771	-167544.5	Rp (Ohmcm²)
-0.11842	-32.21737	-18.3639	1.53	Rs (Ohmcm²)
-0.098245	-32.22579	-18.3687	03.10.2016 10:08:12	Measurement date and time
-0.07807	-32.24	-18.3768	25	Approx. cell temperature (set: 24.0) (°C)
-0.057895	-32.23608	-18.37457	1	Illumination correction factor
-0.03772	-32.2384	-18.37589		(Cell Comment)
-0.017545	-32.21367	-18.36179		(Global Comment)
0.00263	-32.19209	-18.34949		
0.022805	-32.2069	-18.35793		
0.04298	-32.19582	-18.35162		
0.06316	-32.2109	-18.36021		
0.083335	-32.19688	-18.35222		
0.10351	-32.17214	-18.33812		
0.123685	-32.18675	-18.34645		
0.14386	-32.17961	-18.34238		
0.164035	-32.15731	-18.32967		
0.18421	-32.14479	-18.32253		
0.204385	-32.11788	-18.30719		
0.22455	-32.13944	-18.31948		
0.24475	-32.12305	-18.31014		
0.2649	-32.10972	-18.30254		
0.2851	-32.09232	-18.29262		
0.30525	-32.08214	-18.28682		
0.32545	-32.07812	-18.28453		
0.3456	-32.04903	-18.26795		
0.3658	-32.02968	-18.25692		
0.38595	-32.01872	-18.25067		
0.40615	-31.96946	-18.22259		
0.4263	-31.95216	-18.21273		
0.4465	-31.90133	-18.18376		
0.46665	-31.84058	-18.14913		
0.48685	-31.77784	-18.11337		
0.507	-31.64797	-18.03934		
0.5272	-31.45307	-17.92825		
0.54735	-31.14744	-17.75404		
0.56755	-30.62777	-17.45783		
0.5877	-29.75039	-16.95772		
0.6079	-28.30186	-16.13206		
0.62805	-26.01932	-14.83101		
0.64825	-22.53314	-12.84389		
0.6684	-17.5934	-10.02824		
0.6886	-11.10629	-6.330585		
0.70875	-2.723316	-1.55229		
0.72895	7.230018	4.12111		
0.7491	18.4241	10.50174		
0.7693	30.80323	17.55784		
0.78945	43.74407	24.93412		
0.80965	56.96258	32.46867		
0.8298	70.01109	39.90632		
0.85	82.63318	47.10091
