Repository: carronr/grapa

Grapa
=====

DOI: 10.5281/zenodo.1164571

https://carronr.github.io/grapa/

================

Description
================

Grapa is a python package providing a graphical interface and the
underlying code dedicated to the visualization, analysis and
presentation of scientific data, with a focus on photovoltaic research.

A wide range of data formats can loaded by default. The produced graphs
are saved both as graphical objects and as text files for later
modifications.

The data analysis functions currently focus on photovoltaics and
semiconductor material science. Advanced analysis or fitting functions
are notably provided for the following characterization techniques: EQE,
JV, C-V, C-f, TRPL, SIMS, reflectance, transmittance (not comprehensive
list).

The software has extended capabilities for advanced plotting including
subplots and insets, and can be used for creating high-quality figures
for scientific publications.

Last, the user can add to the software and to the graphical interface
his own specific data loading functions as well new data types and
analysis functions, with no modification of the existing code.

Grapa stands for "GRAphing and Photovoltaics Analysis".

Cheers!


==================

Features overview
==================

-  Open and merge a wide range of experimental data.
   Data import possible from clipboard.
-  Graphical data presentation and graph customisation.
-  Graph export in various file formats with user-defined dpi.
   Additionally create a .txt file containing the raw data for later
   modifications.
-  The supported image formats are the one supported by the savefig
   function of matplotlib. .emf is also supported, provided a path to an
   inkscape executable is provided in the config.txt file.
-  Drop-down menu to switch between data-relevant views (e.g. log-view
   for JV data, Tauc plot for EQE)
-  Drop-down menu to switch between linear or logarithmic data
   visualisation.
-  A data picker allows selecting and storing chosen data points.
-  Can colorize a graph using color gradients.
-  Some data types can be fitted. The parameters of the fitted curves
   can be modified afterwards.
-  Data can be loaded from other files or from clipboard, then converted
   to the desired data type to benefit from data visualisation and
   processing and fitting options.



==================

Details of the features
=======================

The grapa packages comes with a graphical user interface (GUI), which allows
handling most features of the package. Many matplotlib plotting methods are
supported, as well as insets and subplots. Using grapa in python code allows
further customization of the produced graphs.

The central object of the package is the Graph object. A graph is stored in a
Graph object. The Graph class can be thought as a combination of a dict
storing plotting information (axes, text annotations, etc.) together with a
list of Curves which stores the data and the corresponding plotting information
(color, aspect, etc.).
The Graph.plot() method returns the produced figure and axes for further
modifications. Existing figures and axes can as well be provided.
List of relevant keywords: see GUI, or file keywordsdata_graph.txt


A Curve object contains the data usually accessed as a pair of vectors,
as well as a dict-like metadata storage, including plotting information.
Child classes of Curve can be implemented in order to provide dedicated
data analysis tools.
List of relevant keywords: see GUI, or file keywordsdata_curve.txt
Every Curve type provides dedicated functions (e.g. for analysis or plotting)

Create a file parser
====================

To create a file parser you will need to create inside folde "datatypes"
a python file named for example graphMyfile.py (must start with "graph",
with a small g).
This file must contains a class named "GraphMyfile" (capital G, same ending as
file name) that inherits from class Graph.
The class must contain at least 1 attribute and 2 methods:

- CURVE: a string identifier, for recognition within grapa.

- isFileReadable(cls, filename, fileext, line1="", line2="", line3="", \*\*kwargs)

  Must return True is the file can be opened using your class, otherwise False

- readDataFromFile(self, attributes, \*\*kwargs)

Actually opens the file, which can be accessed from self.filename.
attributes is a dict which can be given to the constructor of the Curves.
Example: see files howto/example_sinx_x.txt, graphMydata.py

You may also want to create your own Curve type, for example to provide
customised analysis or visualisation functions inside the GUI. For this, you
have to create in folder "datatypes" a file named for example
"curveMycurve.py" (file name must start with "curve" with a small c).
The file must contain a class named "CurveMycurve" (capital C, same ending as
the file name) inheriting from class Curve.
An example is provided in file howto/curveMycurve.py.



==================

File: grapa/examples/JV/SAMPLE_B_5LayerMo/I-V_SAMPLE_B_5LayerMo_b3_01.txt
SAMPLE_B_5LayerMo_b3__V	SAMPLE_B_5LayerMo_b3__J	SAMPLE_B_5LayerMo_b3__I	SAMPLE_B_5LayerMo_b3__Param	SAMPLE_B_5LayerMo_b3__ParamDescr
-0.3	-31.73988	-18.09173	0.712	Voc (V)
-0.2798	-31.75581	-18.10081	31.72	Jsc (mA/cm²)
-0.25965	-31.74095	-18.09234	76.18	FF(%)
-0.23945	-31.73488	-18.08888	17.2	Eff (%)
-0.2193	-31.72781	-18.08485	0.57	Cell Area (cm²)
-0.199125	-31.74589	-18.09516	0.5877	Vmpp (V)
-0.178945	-31.7416	-18.09271	29.27	Jmpp (mA/cm²)
-0.15877	-31.7244	-18.08291	17.2	Pmpp (mW/cm²)
-0.138595	-31.73661	-18.08987	6896.9	Rp (Ohmcm²)
-0.11842	-31.728	-18.08496	1.15	Rs (Ohmcm²)
-0.098245	-31.73351	-18.0881	03.10.2016 10:22:59	Measurement date and time
-0.07807	-31.72865	-18.08533	25	Approx. cell temperature (set: 24.0) (°C)
-0.057895	-31.70635	-18.07262	1	Illumination correction factor
-0.03772	-31.70096	-18.06955		(Cell Comment)
-0.017545	-31.71711	-18.07875		(Global Comment)
0.00263	-31.71276	-18.07627		
0.022805	-31.69619	-18.06683		
0.04298	-31.71525	-18.07769		
0.06316	-31.70904	-18.07415		
0.083335	-31.68181	-18.05863		
0.10351	-31.68621	-18.06114		
0.123685	-31.68105	-18.0582		
0.14386	-31.68442	-18.06012		
0.164035	-31.68917	-18.06283		
0.18421	-31.67361	-18.05396		
0.204385	-31.66137	-18.04698		
0.22455	-31.6596	-18.04597		
0.24475	-31.64826	-18.03951		
0.2649	-31.64051	-18.03509		
0.2851	-31.62874	-18.02838		
0.30525	-31.63651	-18.03281		
0.32545	-31.60212	-18.01321		
0.3456	-31.59195	-18.00741		
0.3658	-31.56477	-17.99192		
0.38595	-31.54974	-17.98335		
0.40615	-31.52488	-17.96918		
0.4263	-31.50242	-17.95638		
0.4465	-31.47351	-17.9399		
0.46665	-31.39237	-17.89365		
0.48685	-31.31844	-17.85151		
0.507	-31.18198	-17.77373		
0.5272	-30.987	-17.66259		
0.54735	-30.65768	-17.47488		
0.56755	-30.12893	-17.17349		
0.5877	-29.27212	-16.68511		
0.6079	-27.84844	-15.87361		
0.62805	-25.60284	-14.59362		
0.64825	-22.16581	-12.63451		
0.6684	-17.33132	-9.878853		
0.6886	-10.46685	-5.966104		
0.70875	-1.73757	-0.990415		
0.72895	9.178417	5.231698		
0.7491	22.13511	12.61701		
0.7693	37.01033	21.09589		
0.78945	53.35137	30.41028		
0.80965	70.92088	40.4249		
0.8298	89.23684	50.865		
0.85	108.0397	61.58262

File: grapa/examples/JV/SAMPLE_B_5LayerMo/I-V_SAMPLE_B_5LayerMo_c3_01.txt
SAMPLE_B_5LayerMo_c3__V	SAMPLE_B_5LayerMo_c3__J	SAMPLE_B_5LayerMo_c3__I	SAMPLE_B_5LayerMo_c3__Param	SAMPLE_B_5LayerMo_c3__ParamDescr
-0.3	-33.43281	-19.0567	0.7121	Voc (V)
-0.2798	-33.45649	-19.0702	33.43	Jsc (mA/cm²)
-0.25965	-33.45174	-19.06749	76.06	FF(%)
-0.23945	-33.44402	-19.06309	18.11	Eff (%)
-0.2193	-33.46972	-19.07774	0.57	Cell Area (cm²)
-0.199125	-33.44954	-19.06624	0.5877	Vmpp (V)
-0.178945	-33.44847	-19.06563	30.81	Jmpp (mA/cm²)
-0.15877	-33.44069	-19.06119	18.11	Pmpp (mW/cm²)
-0.138595	-33.43431	-19.05756	11663.8	Rp (Ohmcm²)
-0.11842	-33.45786	-19.07098	1.11	Rs (Ohmcm²)
-0.098245	-33.44865	-19.06573	03.10.2016 10:23:21	Measurement date and time
-0.07807	-33.4491	-19.06599	25	Approx. cell temperature (set: 24.0) (°C)
-0.057895	-33.4403	-19.06097	1	Illumination correction factor
-0.03772	-33.42197	-19.05052		(Cell Comment)
-0.017545	-33.43144	-19.05592		(Global Comment)
0.00263	-33.40988	-19.04363		
0.022805	-33.42767	-19.05377		
0.04298	-33.42104	-19.04999		
0.06316	-33.41405	-19.04601		
0.083335	-33.41505	-19.04658		
0.10351	-33.41886	-19.04875		
0.123685	-33.40274	-19.03956		
0.14386	-33.39511	-19.03521		
0.164035	-33.39135	-19.03307		
0.18421	-33.39212	-19.03351		
0.204385	-33.3574	-19.01372		
0.22455	-33.35854	-19.01437		
0.24475	-33.35804	-19.01408		
0.2649	-33.35572	-19.01276		
0.2851	-33.33628	-19.00168		
0.30525	-33.32555	-18.99556		
0.32545	-33.31209	-18.98789		
0.3456	-33.29249	-18.97672		
0.3658	-33.27328	-18.96577		
0.38595	-33.25986	-18.95812		
0.40615	-33.21358	-18.93174		
0.4263	-33.18514	-18.91553		
0.4465	-33.14588	-18.89315		
0.46665	-33.09149	-18.86215		
0.48685	-32.99139	-18.80509		
0.507	-32.84395	-18.72105		
0.5272	-32.6511	-18.61113		
0.54735	-32.30175	-18.412		
0.56755	-31.7333	-18.08798		
0.5877	-30.81281	-17.5633		
0.6079	-29.293	-16.69701		
0.62805	-26.91312	-15.34048		
0.64825	-23.27546	-13.26701		
0.6684	-18.06019	-10.29431		
0.6886	-11.00061	-6.270349		
0.70875	-1.925432	-1.097496		
0.72895	9.598072	5.470901		
0.7491	23.04475	13.13551		
0.7693	38.47579	21.9312		
0.78945	55.40723	31.58212		
0.80965	73.62298	41.9651		
0.8298	92.66286	52.81783		
0.85	112.2203	63.96556

File: grapa/examples/JV/SAMPLE_B_5LayerMo/I-V_SAMPLE_B_5LayerMo_f3_01.txt
SAMPLE_B_5LayerMo_f3__V	SAMPLE_B_5LayerMo_f3__J	SAMPLE_B_5LayerMo_f3__I	SAMPLE_B_5LayerMo_f3__Param	SAMPLE_B_5LayerMo_f3__ParamDescr
-0.3	-32.37463	-18.45354	0.7138	Voc (V)
-0.2798	-32.38428	-18.45904	32.34	Jsc (mA/cm²)
-0.25965	-32.36272	-18.44675	74.78	FF(%)
-0.23945	-32.37049	-18.45118	17.26	Eff (%)
-0.2193	-32.36605	-18.44865	0.57	Cell Area (cm²)
-0.199125	-32.35033	-18.43969	0.5857	Vmpp (V)
-0.178945	-32.35333	-18.4414	29.48	Jmpp (mA/cm²)
-0.15877	-32.36731	-18.44937	17.26	Pmpp (mW/cm²)
-0.138595	-32.35442	-18.44202	6288.2	Rp (Ohmcm²)
-0.11842	-32.34282	-18.43541	1.73	Rs (Ohmcm²)
-0.098245	-32.35056	-18.43982	03.10.2016 10:24:27	Measurement date and time
-0.07807	-32.33568	-18.43134	25	Approx. cell temperature (set: 24.0) (°C)
-0.057895	-32.33554	-18.43126	1	Illumination correction factor
-0.03772	-32.32351	-18.4244		(Cell Comment)
-0.017545	-32.34442	-18.43632		(Global Comment)
0.00263	-32.33498	-18.43094		
0.022805	-32.31603	-18.42014		
0.04298	-32.30079	-18.41145		
0.06316	-32.29025	-18.40544		
0.083335	-32.30816	-18.41565		
0.10351	-32.30344	-18.41296		
0.123685	-32.2709	-18.39441		
0.14386	-32.26571	-18.39145		
0.164035	-32.25628	-18.38608		
0.18421	-32.26302	-18.38992		
0.204385	-32.25616	-18.38601		
0.22455	-32.23963	-18.37659		
0.24475	-32.22652	-18.36912		
0.2649	-32.22139	-18.36619		
0.2851	-32.20781	-18.35845		
0.30525	-32.19418	-18.35068		
0.32545	-32.17786	-18.34138		
0.3456	-32.16321	-18.33303		
0.3658	-32.13714	-18.31817		
0.38595	-32.11249	-18.30412		
0.40615	-32.08002	-18.28561		
0.4263	-32.03172	-18.25808		
0.4465	-31.99654	-18.23803		
0.46665	-31.92269	-18.19593		
0.48685	-31.81249	-18.13312		
0.507	-31.6596	-18.04597		
0.5272	-31.40181	-17.89903		
0.54735	-31.03506	-17.68998		
0.56755	-30.39077	-17.32274		
0.5877	-29.37504	-16.74377		
0.6079	-27.76872	-15.82817		
0.62805	-25.32342	-14.43435		
0.64825	-21.74705	-12.39582		
0.6684	-16.88575	-9.62488		
0.6886	-10.37261	-5.912389		
0.70875	-2.36107	-1.34581		
0.72895	7.063169	4.026007		
0.7491	17.571	10.01547		
0.7693	28.83619	16.43663		
0.78945	40.46116	23.06286		
0.80965	52.14256	29.72126		
0.8298	63.50776	36.19942		
0.85	74.47845	42.45272
