Repository: carronr/grapa

Grapa
=====

DOI: 10.5281/zenodo.1164571

https://carronr.github.io/grapa/

================

Description
================

Grapa is a python package providing a graphical interface and the
underlying code dedicated to the visualization, analysis and
presentation of scientific data, with a focus on photovoltaic research.

A wide range of data formats can loaded by default. The produced graphs
are saved both as graphical objects and as text files for later
modifications.

The data analysis functions currently focus on photovoltaics and
semiconductor material science. Advanced analysis or fitting functions
are notably provided for the following characterization techniques: EQE,
JV, C-V, C-f, TRPL, SIMS, reflectance, transmittance (not comprehensive
list).

The software has extended capabilities for advanced plotting including
subplots and insets, and can be used for creating high-quality figures
for scientific publications.

Last, the user can add to the software and to the graphical interface
his own specific data loading functions as well new data types and
analysis functions, with no modification of the existing code.

Grapa stands for "GRAphing and Photovoltaics Analysis".

Cheers!


==================

Features overview
==================

-  Open and merge a wide range of experimental data.
   Data import possible from clipboard.
-  Graphical data presentation and graph customisation.
-  Graph export in various file formats with user-defined dpi.
   Additionally create a .txt file containing the raw data for later
   modifications.
-  The supported image formats are the one supported by the savefig
   function of matplotlib. .emf is also supported, provided a path to an
   inkscape executable is provided in the config.txt file.
-  Drop-down menu to switch between data-relevant views (e.g. log-view
   for JV data, Tauc plot for EQE)
-  Drop-down menu to switch between linear or logarithmic data
   visualisation.
-  A data picker allows selecting and storing chosen data points.
-  Can colorize a graph using color gradients.
-  Some data types can be fitted. The parameters of the fitted curves
   can be modified afterwards.
-  Data can be loaded from other files or from clipboard, then converted
   to the desired data type to benefit from data visualisation and
   processing and fitting options.



==================

Details of the features
=======================

The grapa packages comes with a graphical user interface (GUI), which allows
handling most features of the package. Many matplotlib plotting methods are
supported, as well as insets and subplots. Using grapa in python code allows
further customization of the produced graphs.

The central object of the package is the Graph object. A graph is stored in a
Graph object. The Graph class can be thought as a combination of a dict
storing plotting information (axes, text annotations, etc.) together with a
list of Curves which stores the data and the corresponding plotting information
(color, aspect, etc.).
The Graph.plot() method returns the produced figure and axes for further
modifications. Existing figures and axes can as well be provided.
List of relevant keywords: see GUI, or file keywordsdata_graph.txt


A Curve object contains the data usually accessed as a pair of vectors,
as well as a dict-like metadata storage, including plotting information.
Child classes of Curve can be implemented in order to provide dedicated
data analysis tools.
List of relevant keywords: see GUI, or file keywordsdata_curve.txt
Every Curve type provides dedicated functions (e.g. for analysis or plotting)

Create a file parser
====================

To create a file parser you will need to create inside folde "datatypes"
a python file named for example graphMyfile.py (must start with "graph",
with a small g).
This file must contains a class named "GraphMyfile" (capital G, same ending as
file name) that inherits from class Graph.
The class must contain at least 1 attribute and 2 methods:

- CURVE: a string identifier, for recognition within grapa.

- isFileReadable(cls, filename, fileext, line1="", line2="", line3="", \*\*kwargs)

  Must return True is the file can be opened using your class, otherwise False

- readDataFromFile(self, attributes, \*\*kwargs)

Actually opens the file, which can be accessed from self.filename.
attributes is a dict which can be given to the constructor of the Curves.
Example: see files howto/example_sinx_x.txt, graphMydata.py

You may also want to create your own Curve type, for example to provide
customised analysis or visualisation functions inside the GUI. For this, you
have to create in folder "datatypes" a file named for example
"curveMycurve.py" (file name must start with "curve" with a small c).
The file must contain a class named "CurveMycurve" (capital C, same ending as
the file name) inheriting from class Curve.
An example is provided in file howto/curveMycurve.py.



==================

File: grapa/examples/TIV/illum/JV_illuminated_SAMPLE_F_a3_123K.txt
Sample name: 	SAMPLE_F
Cell name: 	a3
Cell area [cm²]: 	0.518
Temperature= 	123
Voc (V)= 	0.9223
Jsc (mA/cm²)= 	31.21
FF (%)= 	74.56
Eff (%)= 	21.47
Vmpp (V)= 	0.76
Jmpp (mA/cm²)= 	28.25
Pmpp (mW/cm²)= 	21.47
Rp (Ohmcm²)= 	16291.8
Rs (Ohmcm²)= 	0




Voltage (V)	Current (mA/cm²)
-0.5	-31.26651
-0.48	-31.26606
-0.46	-31.26743
-0.44	-31.26373
-0.42	-31.26531
-0.4	-31.26521
-0.38	-31.26444
-0.36	-31.26404
-0.34	-31.2633
-0.32	-31.2566
-0.3	-31.25851
-0.28	-31.25347
-0.26	-31.2534
-0.24	-31.25058
-0.22	-31.24655
-0.2	-31.24434
-0.18	-31.23965
-0.16	-31.23722
-0.14	-31.2355
-0.12	-31.23236
-0.1	-31.22878
-0.08	-31.22589
-0.06	-31.22189
-0.04	-31.21969
-0.02	-31.2138
0	-31.21079
0.02	-31.20405
0.04	-31.20141
0.06	-31.19674
0.08	-31.19272
0.1	-31.18845
0.12	-31.18093
0.14	-31.17701
0.16	-31.16946
0.18	-31.16419
0.2	-31.158
0.22	-31.15129
0.24	-31.14405
0.26	-31.13614
0.28	-31.12691
0.3	-31.11934
0.32	-31.10751
0.34	-31.09585
0.36	-31.08361
0.38	-31.06687
0.4	-31.05098
0.42	-31.03151
0.44	-31.00948
0.46	-30.985
0.48	-30.95543
0.5	-30.92104
0.52	-30.88268
0.54	-30.83382
0.56	-30.77907
0.58	-30.71168
0.6	-30.62764
0.62	-30.52363
0.64	-30.38761
0.66	-30.2154
0.68	-29.98954
0.7	-29.69521
0.72	-29.31658
0.74	-28.83865
0.76	-28.24508
0.78	-27.49855
0.8	-26.46608
0.82	-24.79533
0.84	-21.81438
0.86	-16.89046
0.88	-10.39936
0.9	-4.337915
0.92	-0.2829319
0.94	2.143666
0.96	3.88605
0.98	5.688863
1	7.785004
1.02	10.23386
1.04	13.0084
1.06	16.06011
1.08	19.34431
1.1	23.46851
1.12	27.12309
1.14	31.19176
1.16	35.55753
1.18	40.22952

File: grapa/examples/TIV/illum/JV_illuminated_SAMPLE_F_a3_143K.txt
Sample name: 	SAMPLE_F
Cell name: 	a3
Cell area [cm²]: 	0.518
Temperature= 	143
Voc (V)= 	0.9007
Jsc (mA/cm²)= 	31.39
FF (%)= 	75.83
Eff (%)= 	21.44
Vmpp (V)= 	0.76
Jmpp (mA/cm²)= 	28.22
Pmpp (mW/cm²)= 	21.44
Rp (Ohmcm²)= 	10517.7
Rs (Ohmcm²)= 	0




Voltage (V)	Current (mA/cm²)
-0.5	-31.46618
-0.48	-31.46344
-0.46	-31.46465
-0.44	-31.46249
-0.42	-31.46377
-0.4	-31.46297
-0.38	-31.46092
-0.36	-31.45807
-0.34	-31.45624
-0.32	-31.451
-0.3	-31.45149
-0.28	-31.446
-0.26	-31.44415
-0.24	-31.44149
-0.22	-31.4374
-0.2	-31.43585
-0.18	-31.42986
-0.16	-31.42527
-0.14	-31.42344
-0.12	-31.41801
-0.1	-31.41311
-0.08	-31.40996
-0.06	-31.40458
-0.04	-31.40147
-0.02	-31.39398
0	-31.39075
0.02	-31.38562
0.04	-31.38143
0.06	-31.3751
0.08	-31.36989
0.1	-31.36417
0.12	-31.35686
0.14	-31.35211
0.16	-31.3454
0.18	-31.33867
0.2	-31.33108
0.22	-31.31981
0.24	-31.31037
0.26	-31.30264
0.28	-31.29278
0.3	-31.28328
0.32	-31.27002
0.34	-31.25533
0.36	-31.23878
0.38	-31.22019
0.4	-31.19909
0.42	-31.17716
0.44	-31.15004
0.46	-31.11956
0.48	-31.08541
0.5	-31.04403
0.52	-30.99938
0.54	-30.94467
0.56	-30.88066
0.58	-30.80465
0.6	-30.71066
0.62	-30.59815
0.64	-30.45278
0.66	-30.26906
0.68	-30.03369
0.7	-29.72722
0.72	-29.3388
0.74	-28.84315
0.76	-28.21502
0.78	-27.39228
0.8	-26.19562
0.82	-24.19622
0.84	-20.66116
0.86	-14.95488
0.88	-7.561446
0.9	-0.2172838
0.92	5.656502
0.94	9.916986
0.96	13.66156
0.98	17.51142
1	22.56102
1.02	27.2144
1.04	32.55626
1.06	38.36071
1.08	44.63718
1.1	51.40659
1.12	58.7305
1.14	66.67686
1.16	75.3913
1.18	84.92722

File: grapa/examples/TIV/illum/JV_illuminated_SAMPLE_F_a3_163K.txt
Sample name: 	SAMPLE_F
Cell name: 	a3
Cell area [cm²]: 	0.518
Temperature= 	163
Voc (V)= 	0.8743
Jsc (mA/cm²)= 	31.53
FF (%)= 	76.79
Eff (%)= 	21.17
Vmpp (V)= 	0.741
Jmpp (mA/cm²)= 	28.57
Pmpp (mW/cm²)= 	21.17
Rp (Ohmcm²)= 	5710.2
Rs (Ohmcm²)= 	0




Voltage (V)	Current (mA/cm²)
-0.5	-31.62575
-0.48	-31.62415
-0.46	-31.62475
-0.44	-31.62098
-0.42	-31.62189
-0.4	-31.61803
-0.38	-31.616
-0.36	-31.61035
-0.34	-31.60797
-0.32	-31.59988
-0.3	-31.59869
-0.28	-31.59164
-0.26	-31.58762
-0.24	-31.58394
-0.22	-31.57882
-0.2	-31.57591
-0.18	-31.56969
-0.16	-31.56502
-0.14	-31.55964
-0.12	-31.55529
-0.1	-31.55083
-0.08	-31.54562
-0.06	-31.54068
-0.04	-31.53656
-0.02	-31.52913
0	-31.52361
0.02	-31.51515
0.04	-31.50792
0.06	-31.50083
0.08	-31.49321
0.1	-31.49
0.12	-31.48172
0.14	-31.47479
0.16	-31.46641
0.18	-31.45842
0.2	-31.44875
0.22	-31.43897
0.24	-31.42811
0.26	-31.41728
0.28	-31.40322
0.3	-31.38965
0.32	-31.37357
0.34	-31.35545
0.36	-31.33568
0.38	-31.3117
0.4	-31.28628
0.42	-31.25749
0.44	-31.22446
0.46	-31.18892
0.48	-31.14857
0.5	-31.10025
0.52	-31.04614
0.54	-30.98189
0.56	-30.90807
0.58	-30.81849
0.6	-30.71093
0.62	-30.58222
0.64	-30.41834
0.66	-30.21261
0.68	-29.95025
0.7	-29.6121
0.72	-29.17506
0.74	-28.60602
0.76	-27.83483
0.78	-26.70002
0.8	-24.8294
0.82	-21.52293
0.84	-15.88412
0.86	-7.486146
0.88	2.960986
0.9	13.84808
0.92	24.99197
0.94	33.9977
0.96	42.83317
0.98	51.78944
1	61.41393
1.02	72.03695
1.04	83.90206
1.06	97.81166
1.08	114.1446
1.1	134.6404
1.12	164.3677
1.14	289.0348
1.16	288.9649
1.18	288.9533

File: grapa/examples/TIV/illum/JV_illuminated_SAMPLE_F_a3_203K.txt
Sample name: 	SAMPLE_F
Cell name: 	a3
Cell area [cm²]: 	0.518
Temperature= 	203
Voc (V)= 	0.8105
Jsc (mA/cm²)= 	31.73
FF (%)= 	76.52
Eff (%)= 	19.68
Vmpp (V)= 	0.7
Jmpp (mA/cm²)= 	28.12
Pmpp (mW/cm²)= 	19.68
Rp (Ohmcm²)= 	3082.3
Rs (Ohmcm²)= 	0




Voltage (V)	Current (mA/cm²)
-0.5	-31.916
-0.48	-31.9138
-0.46	-31.911
-0.44	-31.90452
-0.42	-31.9005
-0.4	-31.89407
-0.38	-31.88449
-0.36	-31.87932
-0.34	-31.87409
-0.32	-31.86539
-0.3	-31.86147
-0.28	-31.85131
-0.26	-31.84321
-0.24	-31.83417
-0.22	-31.82359
-0.2	-31.81666
-0.18	-31.80689
-0.16	-31.79855
-0.14	-31.7912
-0.12	-31.78202
-0.1	-31.77312
-0.08	-31.76396
-0.06	-31.75386
-0.04	-31.74591
-0.02	-31.73407
0	-31.72539
0.02	-31.71504
0.04	-31.70444
0.06	-31.69479
0.08	-31.68239
0.1	-31.67174
0.12	-31.65969
0.14	-31.64682
0.16	-31.63158
0.18	-31.61786
0.2	-31.60245
0.22	-31.58548
0.24	-31.56739
0.26	-31.5484
0.28	-31.52516
0.3	-31.50008
0.32	-31.47332
0.34	-31.44407
0.36	-31.41145
0.38	-31.37508
0.4	-31.33442
0.42	-31.28969
0.44	-31.23774
0.46	-31.18046
0.48	-31.11695
0.5	-31.04344
0.52	-30.96069
0.54	-30.85921
0.56	-30.7396
0.58	-30.5928
0.6	-30.40817
0.62	-30.17322
0.64	-29.86504
0.66	-29.45952
0.68	-28.90819
0.7	-28.1162
0.72	-26.90724
0.74	-24.94178
0.76	-21.6101
0.78	-15.9445
0.8	-6.989863
0.82	6.38773
0.84	25.85757
0.86	48.88939
0.88	76.20175
0.9	106.639
0.92	139.2412
0.94	174.5206
0.96	223.4888
0.98	264.8289
1	288.9576
1.02	288.9649
1.04	288.9705
1.06	288.9747
1.08	288.9763
1.1	288.9805
1.12	288.9929
1.14	288.9901
1.16	288.995
1.18	288.9959

File: grapa/examples/TIV/illum/JV_illuminated_SAMPLE_F_a3_223K.txt
Sample name: 	SAMPLE_F
Cell name: 	a3
Cell area [cm²]: 	0.518
Temperature= 	223
Voc (V)= 	0.7753
Jsc (mA/cm²)= 	31.83
FF (%)= 	75.37
Eff (%)= 	18.6
Vmpp (V)= 	0.66
Jmpp (mA/cm²)= 	28.18
Pmpp (mW/cm²)= 	18.6
Rp (Ohmcm²)= 	2259.9
Rs (Ohmcm²)= 	0




Voltage (V)	Current (mA/cm²)
-0.5	-32.05265
-0.48	-32.05278
-0.46	-32.04857
-0.44	-32.04076
-0.42	-32.03512
-0.4	-32.02479
-0.38	-32.01702
-0.36	-32.00657
-0.34	-31.99793
-0.32	-31.98832
-0.3	-31.97886
-0.28	-31.9679
-0.26	-31.95763
-0.24	-31.94592
-0.22	-31.9344
-0.2	-31.92481
-0.18	-31.91201
-0.16	-31.90073
-0.14	-31.88948
-0.12	-31.87996
-0.1	-31.87008
-0.08	-31.8601
-0.06	-31.84984
-0.04	-31.83816
-0.02	-31.8257
0	-31.81409
0.02	-31.80139
0.04	-31.78813
0.06	-31.77353
0.08	-31.75942
0.1	-31.74535
0.12	-31.72816
0.14	-31.71199
0.16	-31.6921
0.18	-31.67116
0.2	-31.6511
0.22	-31.62797
0.24	-31.60525
0.26	-31.57982
0.28	-31.54992
0.3	-31.51911
0.32	-31.48347
0.34	-31.44707
0.36	-31.40527
0.38	-31.35682
0.4	-31.30674
0.42	-31.2505
0.44	-31.18633
0.46	-31.11539
0.48	-31.03045
0.5	-30.93521
0.52	-30.82403
0.54	-30.68556
0.56	-30.51048
0.58	-30.28218
0.6	-29.97778
0.62	-29.56658
0.64	-28.99346
0.66	-28.17994
0.68	-26.97313
0.7	-25.09461
0.72	-22.05734
0.74	-17.04918
0.76	-9.177902
0.78	2.79968
0.8	21.02071
0.82	43.95371
0.84	73.47556
0.86	109.4716
0.88	151.9485
0.9	212.4477
0.92	267.6672
0.94	288.9722
0.96	288.9828
0.98	288.9834
1	288.9917
1.02	289.0048
1.04	288.9998
1.06	289.0008
1.08	289.0041
1.1	289.0089
1.12	289.0064
1.14	289.0129
1.16	289.0114
1.18	289.0153

File: grapa/examples/TIV/illum/JV_illuminated_SAMPLE_F_a3_264K.txt
Sample name: 	SAMPLE_F
Cell name: 	a3
Cell area [cm²]: 	0.518
Temperature= 	264
Voc (V)= 	0.7057
Jsc (mA/cm²)= 	32.18
FF (%)= 	72.9
Eff (%)= 	16.55
Vmpp (V)= 	0.58
Jmpp (mA/cm²)= 	28.54
Pmpp (mW/cm²)= 	16.55
Rp (Ohmcm²)= 	1291.5
Rs (Ohmcm²)= 	0




Voltage (V)	Current (mA/cm²)
-0.5	-32.57662
-0.48	-32.56776
-0.46	-32.5572
-0.44	-32.54398
-0.42	-32.53214
-0.4	-32.51778
-0.38	-32.50117
-0.36	-32.48583
-0.34	-32.46896
-0.32	-32.45133
-0.3	-32.43604
-0.28	-32.41604
-0.26	-32.40075
-0.24	-32.3828
-0.22	-32.3651
-0.2	-32.34946
-0.18	-32.32828
-0.16	-32.3105
-0.14	-32.29118
-0.12	-32.27371
-0.1	-32.25485
-0.08	-32.23626
-0.06	-32.21703
-0.04	-32.19905
-0.02	-32.17778
0	-32.15763
0.02	-32.13598
0.04	-32.11243
0.06	-32.09081
0.08	-32.06813
0.1	-32.04565
0.12	-32.01886
0.14	-31.98954
0.16	-31.96044
0.18	-31.92705
0.2	-31.89317
0.22	-31.85805
0.24	-31.82015
0.26	-31.77668
0.28	-31.72676
0.3	-31.67432
0.32	-31.61674
0.34	-31.55349
0.36	-31.48422
0.38	-31.40799
0.4	-31.32129
0.42	-31.22189
0.44	-31.10491
0.46	-30.96678
0.48	-30.79544
0.5	-30.57455
0.52	-30.28226
0.54	-29.88317
0.56	-29.32836
0.58	-28.54127
0.6	-27.39102
0.62	-25.67438
0.64	-23.05124
0.66	-18.99854
0.68	-12.85694
0.7	-3.712608
0.72	9.367164
0.74	28.10888
0.76	51.69048
0.78	82.16186
0.8	120.4015
0.82	167.4879
0.84	233.1647
0.86	288.9736
0.88	288.9836
0.9	288.9859
0.92	288.9892
0.94	288.995
0.96	289.0106
0.98	289.0031
1	289.0089
1.02	289.0178
1.04	289.0129
1.06	289.0243
1.08	289.0243
1.1	289.0226
1.12	289.0344
1.14	289.0268
1.16	289.0394
1.18	289.0375
