Repository: carronr/grapa

Grapa
=====

DOI: 10.5281/zenodo.1164571

https://carronr.github.io/grapa/

================

Description
================

Grapa is a python package providing a graphical interface and the
underlying code dedicated to the visualization, analysis and
presentation of scientific data, with a focus on photovoltaic research.

A wide range of data formats can loaded by default. The produced graphs
are saved both as graphical objects and as text files for later
modifications.

The data analysis functions currently focus on photovoltaics and
semiconductor material science. Advanced analysis or fitting functions
are notably provided for the following characterization techniques: EQE,
JV, C-V, C-f, TRPL, SIMS, reflectance, transmittance (not comprehensive
list).

The software has extended capabilities for advanced plotting including
subplots and insets, and can be used for creating high-quality figures
for scientific publications.

Last, the user can add to the software and to the graphical interface
his own specific data loading functions as well new data types and
analysis functions, with no modification of the existing code.

Grapa stands for "GRAphing and Photovoltaics Analysis".

Cheers!


==================

Features overview
==================

-  Open and merge a wide range of experimental data.
   Data import possible from clipboard.
-  Graphical data presentation and graph customisation.
-  Graph export in various file formats with user-defined dpi.
   Additionally create a .txt file containing the raw data for later
   modifications.
-  The supported image formats are the one supported by the savefig
   function of matplotlib. .emf is also supported, provided a path to an
   inkscape executable is provided in the config.txt file.
-  Drop-down menu to switch between data-relevant views (e.g. log-view
   for JV data, Tauc plot for EQE)
-  Drop-down menu to switch between linear or logarithmic data
   visualisation.
-  A data picker allows selecting and storing chosen data points.
-  Can colorize a graph using color gradients.
-  Some data types can be fitted. The parameters of the fitted curves
   can be modified afterwards.
-  Data can be loaded from other files or from clipboard, then converted
   to the desired data type to benefit from data visualisation and
   processing and fitting options.



==================

Details of the features
=======================

The grapa packages comes with a graphical user interface (GUI), which allows
handling most features of the package. Many matplotlib plotting methods are
supported, as well as insets and subplots. Using grapa in python code allows
further customization of the produced graphs.

The central object of the package is the Graph object. A graph is stored in a
Graph object. The Graph class can be thought as a combination of a dict
storing plotting information (axes, text annotations, etc.) together with a
list of Curves which stores the data and the corresponding plotting information
(color, aspect, etc.).
The Graph.plot() method returns the produced figure and axes for further
modifications. Existing figures and axes can as well be provided.
List of relevant keywords: see GUI, or file keywordsdata_graph.txt


A Curve object contains the data usually accessed as a pair of vectors,
as well as a dict-like metadata storage, including plotting information.
Child classes of Curve can be implemented in order to provide dedicated
data analysis tools.
List of relevant keywords: see GUI, or file keywordsdata_curve.txt
Every Curve type provides dedicated functions (e.g. for analysis or plotting)

Create a file parser
====================

To create a file parser you will need to create inside folde "datatypes"
a python file named for example graphMyfile.py (must start with "graph",
with a small g).
This file must contains a class named "GraphMyfile" (capital G, same ending as
file name) that inherits from class Graph.
The class must contain at least 1 attribute and 2 methods:

- CURVE: a string identifier, for recognition within grapa.

- isFileReadable(cls, filename, fileext, line1="", line2="", line3="", \*\*kwargs)

  Must return True is the file can be opened using your class, otherwise False

- readDataFromFile(self, attributes, \*\*kwargs)

Actually opens the file, which can be accessed from self.filename.
attributes is a dict which can be given to the constructor of the Curves.
Example: see files howto/example_sinx_x.txt, graphMydata.py

You may also want to create your own Curve type, for example to provide
customised analysis or visualisation functions inside the GUI. For this, you
have to create in folder "datatypes" a file named for example
"curveMycurve.py" (file name must start with "curve" with a small c).
The file must contain a class named "CurveMycurve" (capital C, same ending as
the file name) inheriting from class Curve.
An example is provided in file howto/curveMycurve.py.



==================

File: grapa/examples/XRF/SAMPLE_G.mca_1.1.1.1.html
PyMCA : Advanced Fit Results
  PyMCA : Advanced Fit Results  	  	
  |  PyMCA home  |  ESRF home  |  BLISS home  |  Concentrations  |  Fit Peak Results  	

Computed File : G:/CIGS/MBE Samples/XRF/TH2874-RC.mca_1.1.1.1.fit
	  Source :  	['G:\\CIGS\\MBE Samples\\XRF\\TH2874-RC.mca']	
  Selection :  	TH2874-RC.mca 1.1.1.1	
  Parameters :  	TH2874-RC.mca_1.1.1.1.txt	

Spectrum, Continuum and Fitted values :
Fit Parameters :
  FIT parameters	
  Region of Fit	 0 - 1023	
  Number of iterations	 6	
  Chi square	 267063.7070	
  Last Chi square difference	 0.0467 %	

Calibration parameters	
  Zero	 -9.82772E-02 +/-  3.12203E-05	
  Gain	  3.14395E-02 +/-  8.86450E-08	
  Noise	  1.50000E-01 +/-  1.50000E-01	
  Fano	  1.14000E-01 +/-  1.14000E-01	
  Sum	  1.99633E-08 +/-  3.37044E-10	

Continuum parameters	
  Type	 Strip Background	
  Strip Constant	 1.00000	
  Strip Iterations	 20000	
  Strip Width	 7	
  Smoothing Filter Width	 7	
  Anchor0	 531	
  Anchor1	 576	
  Anchor2	 711	
  Anchor3	 825	

Concentrations:

Element	Group	Fit Area	Sigma Area	Mass fraction	Layer0	Layer1	Layer2	
Cu	K	4.163729e+04	3.54e+00	0.3329	0	0.3329	0	
Ga	Ka	1.713740e+04	3.20e+00	0.1157	0	0.1157	0	
Se	K	1.880523e+05	3.79e+00	0.7579	0	0.7579	0	
In	K	1.451182e+04	5.04e+00	0.3804	0	0.3804	0	

Fit Peak Results:

Element	Group	Fit  Area	Sigma	Energy	Ratio	FWHM	Chi  square	

Cu	K	4.163729e+04	3.54e+00	 	 	 	 	

 	KL2	1.241406e+04	1.06e+00	8.028	0.29815	0.205	30.56	

 	KL3	2.420400e+04	2.06e+00	8.048	0.58131	0.205	28.94	

 	KM3	5.019229e+03	4.27e-01	8.905	0.12055	0.210	7.47	

	KL2 Si_KM3esc	6.998593e-01	5.95e-05	6.192	0.00006	0.194	16.47	

	KL2 Si_KL3esc	2.217140e+01	1.89e-03	6.288	0.00179	0.194	18.38	

	KL3 Si_KM3esc	1.355811e+00	1.15e-04	6.212	0.00006	0.194	17.20	

	KL3 Si_KL3esc	4.294755e+01	3.65e-03	6.308	0.00177	0.195	18.38	

	KM3 Si_KM3esc	2.153918e-01	1.83e-05	7.069	0.00004	0.199	5.72	

	KM3 Si_KL3esc	6.798183e+00	5.78e-04	7.166	0.00135	0.200	7.95	

Ga	Ka	1.713740e+04	3.20e+00	 	 	 	 	

 	KL2a	5.819727e+03	1.09e+00	9.225	0.33959	0.212	8.20	

 	KL3a	1.131767e+04	2.12e+00	9.252	0.66041	0.212	8.56	

	KL2a Si_KM3esc	2.272220e-01	4.25e-05	7.389	0.00004	0.201	10.76	

	KL2a Si_KL3esc	7.163840e+00	1.34e-03	7.485	0.00123	0.202	12.02	

	KL3a Si_KM3esc	4.384283e-01	8.19e-05	7.416	0.00004	0.201	11.18	

	KL3a Si_KL3esc	1.382156e+01	2.58e-03	7.512	0.00122	0.202	11.34	

Se	K	1.880523e+05	3.79e+00	 	 	 	 	

 	KL2	5.516908e+04	1.11e+00	11.182	0.29337	0.223	63.83	

 	KL3	1.069451e+05	2.15e+00	11.222	0.56870	0.223	66.65	

 	KM3	2.458691e+04	4.95e-01	12.494	0.13075	0.230	9.23	

 	KN3	1.351237e+03	2.72e-02	12.652	0.00719	0.231	6.12	

	KL2 Si_KM3esc	1.262311e+00	2.54e-05	9.346	0.00002	0.213	6.13	

	KL2 Si_KL3esc	3.961760e+01	7.98e-04	9.442	0.00072	0.213	4.82	

	KL3 Si_KM3esc	2.421979e+00	4.88e-05	9.386	0.00002	0.213	4.94	

	KL3 Si_KL3esc	7.600876e+01	1.53e-03	9.482	0.00071	0.213	4.79	

	KM3 Si_KM3esc	4.092291e-01	8.24e-06	10.658	0.00002	0.220	731.12	

	KM3 Si_KL3esc	1.282091e+01	2.58e-04	10.754	0.00052	0.221	576.64	

	KN3 Si_KM3esc	2.168629e-02	4.37e-07	10.816	0.00002	0.221	382.87	

	KN3 Si_KL3esc	6.793038e-01	1.37e-05	10.912	0.00050	0.221	140.62	

In	K	1.451182e+04	5.04e+00	 	 	 	 	

 	KL2	4.152079e+03	1.44e+00	24.002	0.28612	0.284	0.80	

 	KL3	7.787623e+03	2.70e+00	24.210	0.53664	0.285	0.79	

 	KM2	7.388397e+02	2.56e-01	27.238	0.05091	0.298	1.38	

 	KM3	1.435268e+03	4.98e-01	27.276	0.09890	0.298	1.22	

 	KN3	3.980102e+02	1.38e-01	27.863	0.02743	0.301	1.66	

	KL2 Si_KM3esc	9.723458e-03	3.38e-06	22.166	0.00000	0.276	3.55	

	KL2 Si_KL3esc	3.033774e-01	1.05e-04	22.262	0.00007	0.277	5.99	

	KL3 Si_KM3esc	1.775771e-02	6.16e-06	22.374	0.00000	0.277	28.85	

	KL3 Si_KL3esc	5.540404e-01	1.92e-04	22.470	0.00007	0.278	42.18	

	KM2 Si_KM3esc	1.170175e-03	4.06e-07	25.402	0.00000	0.290	6.85	

	KM2 Si_KL3esc	3.650194e-02	1.27e-05	25.498	0.00005	0.291	5.27	

	KM3 Si_KM3esc	2.263416e-03	7.86e-07	25.440	0.00000	0.291	6.12	

	KM3 Si_KL3esc	7.060393e-02	2.45e-05	25.536	0.00005	0.291	4.49	

	KN3 Si_KM3esc	5.876323e-04	2.04e-07	26.027	0.00000	0.293	1.29	

	KN3 Si_KL3esc	1.832977e-02	6.36e-06	26.123	0.00005	0.293	1.39	

created:  Tue Feb 02 12:26:41 2016	last modified: Tue Feb 02 12:26:41 2016 by  XRF
