Repository: carronr/grapa

Grapa
=====

DOI: 10.5281/zenodo.1164571

https://carronr.github.io/grapa/

================

Description
================

Grapa is a python package providing a graphical interface and the
underlying code dedicated to the visualization, analysis and
presentation of scientific data, with a focus on photovoltaic research.

A wide range of data formats can loaded by default. The produced graphs
are saved both as graphical objects and as text files for later
modifications.

The data analysis functions currently focus on photovoltaics and
semiconductor material science. Advanced analysis or fitting functions
are notably provided for the following characterization techniques: EQE,
JV, C-V, C-f, TRPL, SIMS, reflectance, transmittance (not comprehensive
list).

The software has extended capabilities for advanced plotting including
subplots and insets, and can be used for creating high-quality figures
for scientific publications.

Last, the user can add to the software and to the graphical interface
his own specific data loading functions as well new data types and
analysis functions, with no modification of the existing code.

Grapa stands for "GRAphing and Photovoltaics Analysis".

Cheers!


==================

Features overview
==================

-  Open and merge a wide range of experimental data.
   Data import possible from clipboard.
-  Graphical data presentation and graph customisation.
-  Graph export in various file formats with user-defined dpi.
   Additionally create a .txt file containing the raw data for later
   modifications.
-  The supported image formats are the one supported by the savefig
   function of matplotlib. .emf is also supported, provided a path to an
   inkscape executable is provided in the config.txt file.
-  Drop-down menu to switch between data-relevant views (e.g. log-view
   for JV data, Tauc plot for EQE)
-  Drop-down menu to switch between linear or logarithmic data
   visualisation.
-  A data picker allows selecting and storing chosen data points.
-  Can colorize a graph using color gradients.
-  Some data types can be fitted. The parameters of the fitted curves
   can be modified afterwards.
-  Data can be loaded from other files or from clipboard, then converted
   to the desired data type to benefit from data visualisation and
   processing and fitting options.



==================

Details of the features
=======================

The grapa packages comes with a graphical user interface (GUI), which allows
handling most features of the package. Many matplotlib plotting methods are
supported, as well as insets and subplots. Using grapa in python code allows
further customization of the produced graphs.

The central object of the package is the Graph object. A graph is stored in a
Graph object. The Graph class can be thought as a combination of a dict
storing plotting information (axes, text annotations, etc.) together with a
list of Curves which stores the data and the corresponding plotting information
(color, aspect, etc.).
The Graph.plot() method returns the produced figure and axes for further
modifications. Existing figures and axes can as well be provided.
List of relevant keywords: see GUI, or file keywordsdata_graph.txt


A Curve object contains the data usually accessed as a pair of vectors,
as well as a dict-like metadata storage, including plotting information.
Child classes of Curve can be implemented in order to provide dedicated
data analysis tools.
List of relevant keywords: see GUI, or file keywordsdata_curve.txt
Every Curve type provides dedicated functions (e.g. for analysis or plotting)

Create a file parser
====================

To create a file parser you will need to create inside folde "datatypes"
a python file named for example graphMyfile.py (must start with "graph",
with a small g).
This file must contains a class named "GraphMyfile" (capital G, same ending as
file name) that inherits from class Graph.
The class must contain at least 1 attribute and 2 methods:

- CURVE: a string identifier, for recognition within grapa.

- isFileReadable(cls, filename, fileext, line1="", line2="", line3="", \*\*kwargs)

  Must return True is the file can be opened using your class, otherwise False

- readDataFromFile(self, attributes, \*\*kwargs)

Actually opens the file, which can be accessed from self.filename.
attributes is a dict which can be given to the constructor of the Curves.
Example: see files howto/example_sinx_x.txt, graphMydata.py

You may also want to create your own Curve type, for example to provide
customised analysis or visualisation functions inside the GUI. For this, you
have to create in folder "datatypes" a file named for example
"curveMycurve.py" (file name must start with "curve" with a small c).
The file must contain a class named "CurveMycurve" (capital C, same ending as
the file name) inheriting from class Curve.
An example is provided in file howto/curveMycurve.py.



==================

File: grapa/examples/boxplot/I-V_CA160_Param.txt
Sample name: 0% Ge
Cell	Voc_V	Jsc_mApcm2	FF_pc	Eff_pc	Area_cm2	Vmpp_V	Jmpp_mApcm2	Pmpp_mWpcm2	Rp_Ohmcm2	Rs_Ohmcm2	MeasTime	Temp_DegC	IllumCorr	CellCommt	GlobalCommt	FileName
a1	0.375	30.8	53.3	6.2	0.57	0.25	24.6	6.2	404	2	17.03.2017 14:44:19	25	1			G:\CZTSSe\_Christian\Measurements\IV\CA160\I-V_CA160_a1_01.txt
a1	0.379	31.2	53	6.3	0.57	0.257	24.4	6.3	405	2	17.03.2017 14:45:39	25	1			G:\CZTSSe\_Christian\Measurements\IV\CA160\I-V_CA160_a1_02.txt
a3	0.379	30.1	53.1	6.1	0.57	0.257	23.6	6.1	406	2.1	17.03.2017 14:46:29	25	1			G:\CZTSSe\_Christian\Measurements\IV\CA160\I-V_CA160_a3_01.txt
a4	0.379	30.6	53.6	6.2	0.57	0.257	24.2	6.2	421	2	17.03.2017 14:47:24	25	1			G:\CZTSSe\_Christian\Measurements\IV\CA160\I-V_CA160_a4_01.txt
a5	0.378	30.4	54.3	6.2	0.57	0.257	24.3	6.2	388	1.8	17.03.2017 14:48:00	25	1			G:\CZTSSe\_Christian\Measurements\IV\CA160\I-V_CA160_a5_01.txt
a6	0.375	30.2	54.8	6.2	0.57	0.257	24.1	6.2	393	1.7	17.03.2017 14:48:28	25	1			G:\CZTSSe\_Christian\Measurements\IV\CA160\I-V_CA160_a6_01.txt
b1	0.378	30.8	52.4	6.1	0.57	0.257	23.7	6.1	400	2.2	17.03.2017 14:49:03	25	1			G:\CZTSSe\_Christian\Measurements\IV\CA160\I-V_CA160_b1_01.txt
b2	0.378	31	52.6	6.2	0.57	0.257	24	6.2	409	2.1	17.03.2017 14:49:34	25	1			G:\CZTSSe\_Christian\Measurements\IV\CA160\I-V_CA160_b2_01.txt
b3	0.377	30.1	53.1	6	0.57	0.257	23.5	6	421	2	17.03.2017 14:50:09	25	1			G:\CZTSSe\_Christian\Measurements\IV\CA160\I-V_CA160_b3_01.txt
b4	0.376	30.7	53.4	6.2	0.57	0.257	24	6.2	397	1.9	17.03.2017 14:50:40	25	1			G:\CZTSSe\_Christian\Measurements\IV\CA160\I-V_CA160_b4_01.txt
b5	0.377	30.4	54.3	6.2	0.57	0.257	24.2	6.2	427	1.9	17.03.2017 14:51:22	25	1			G:\CZTSSe\_Christian\Measurements\IV\CA160\I-V_CA160_b5_01.txt
b6	0.373	30.4	54.4	6.2	0.57	0.257	24	6.2	351	1.8	17.03.2017 14:52:18	25	1			G:\CZTSSe\_Christian\Measurements\IV\CA160\I-V_CA160_b6_01.txt
c1	0.377	30.2	53.3	6.1	0.57	0.257	23.6	6.1	430	2.1	17.03.2017 14:52:53	25	1			G:\CZTSSe\_Christian\Measurements\IV\CA160\I-V_CA160_c1_01.txt
c2	0.376	30.1	53.2	6	0.57	0.257	23.5	6	428	2.1	17.03.2017 14:53:31	25	1			G:\CZTSSe\_Christian\Measurements\IV\CA160\I-V_CA160_c2_01.txt
c3	0.377	30.4	53.8	6.2	0.57	0.257	24	6.2	411	2	17.03.2017 14:55:46	25	1			G:\CZTSSe\_Christian\Measurements\IV\CA160\I-V_CA160_c3_01.txt
c5	0.371	29.9	53	5.9	0.57	0.253	23.2	5.9	387	2	17.03.2017 14:57:51	25	1			G:\CZTSSe\_Christian\Measurements\IV\CA160\I-V_CA160_c5_01.txt
c6	0.373	30.4	54.2	6.2	0.57	0.257	24	6.2	413	1.9	17.03.2017 14:58:52	25	1			G:\CZTSSe\_Christian\Measurements\IV\CA160\I-V_CA160_c6_01.txt

File: grapa/examples/boxplot/export_sample_b_3layermo_summary_illum.txt
Sample	sample_b_3layermo
label	sample\nb\n3layermo
color	c
Cell	Voc [V]	Jsc [mA/cm2]	FF [%]	Eff. [%]	Area [cm-2]	Vmpp [V]	Jmpp [mA/cm2]	Pmpp [mW/cm2]	Rp [Ohmcm2]	Rs [Ohmcm2]	n	J0 [A/cm2]	Temperature [K]	Acquis. T [°C]	Filename	Remarks
a1	0.72148	33.561	74.004	17.919	0.545	0.57815	30.994	17.919	5288.7	0.769	1.8	5.75e-09	298.15	nan	D:/D/Programmation/python/packages/grapa/examples/JV/SAMPLE_B_3layerMo\I-V_SAMPLE_B_3LayerMo_a1_01.txt	
a2	0.71685	33.591	75.35	18.144	0.544	0.58185	31.184	18.144	5226.3	0.637	1.695	2.44e-09	298.15	nan	D:/D/Programmation/python/packages/grapa/examples/JV/SAMPLE_B_3layerMo\I-V_SAMPLE_B_3LayerMo_a2_01.txt	
a3	0.71671	34.133	75.26	18.411	0.536	0.58215	31.626	18.411	3841.8	0.745	1.643	1.45e-09	298.15	nan	D:/D/Programmation/python/packages/grapa/examples/JV/SAMPLE_B_3layerMo\I-V_SAMPLE_B_3LayerMo_a3_01.txt	
b1	0.71473	34.089	74.672	18.193	0.542	0.57555	31.61	18.193	6247.7	0.336	1.959	2.37e-08	298.15	nan	D:/D/Programmation/python/packages/grapa/examples/JV/SAMPLE_B_3layerMo\I-V_SAMPLE_B_3LayerMo_b1_01.txt	WARNING: n and I0 probably off (sq. res. 0.0013, threshold 0.0002)
b2	0.71421	33.736	75.638	18.224	0.559	0.58165	31.332	18.224	6206.3	0.611	1.681	2.23e-09	298.15	nan	D:/D/Programmation/python/packages/grapa/examples/JV/SAMPLE_B_3layerMo\I-V_SAMPLE_B_3LayerMo_b2_01.txt	
b3	0.714	33.572	75.283	18.046	0.574	0.57995	31.116	18.046	4835.4	0.659	1.695	2.54e-09	298.15	nan	D:/D/Programmation/python/packages/grapa/examples/JV/SAMPLE_B_3layerMo\I-V_SAMPLE_B_3LayerMo_b3_01.txt	
c1	0.7142	33.899	75.095	18.181	0.543	0.57735	31.491	18.181	5253.3	0.613	1.756	4.55e-09	298.15	nan	D:/D/Programmation/python/packages/grapa/examples/JV/SAMPLE_B_3layerMo\I-V_SAMPLE_B_3LayerMo_c1_01.txt	WARNING: n and I0 probably off (sq. res. 0.0004, threshold 0.0002)
c2	0.71248	32.946	75.811	17.796	0.551	0.58265	30.543	17.796	5794.9	0.524	1.723	3.33e-09	298.15	nan	D:/D/Programmation/python/packages/grapa/examples/JV/SAMPLE_B_3layerMo\I-V_SAMPLE_B_3LayerMo_c2_01.txt	
c3	0.71344	33.535	75.966	18.175	0.543	0.58385	31.13	18.175	4649.3	0.426	1.749	4.26e-09	298.15	nan	D:/D/Programmation/python/packages/grapa/examples/JV/SAMPLE_B_3layerMo\I-V_SAMPLE_B_3LayerMo_c3_01.txt	
d1	0.71477	33.682	75.157	18.094	0.548	0.57905	31.248	18.094	5820.9	0.74	1.66	1.80e-09	298.15	nan	D:/D/Programmation/python/packages/grapa/examples/JV/SAMPLE_B_3layerMo\I-V_SAMPLE_B_3LayerMo_d1_01.txt	
d2	0.7127	32.866	76.173	17.842	0.551	0.58385	30.56	17.842	8305.5	0.54	1.684	2.28e-09	298.15	nan	D:/D/Programmation/python/packages/grapa/examples/JV/SAMPLE_B_3layerMo\I-V_SAMPLE_B_3LayerMo_d2_01.txt	
d3	0.71298	33.04	76.153	17.94	0.546	0.58435	30.7	17.94	5090.8	0.457	1.768	4.85e-09	298.15	nan	D:/D/Programmation/python/packages/grapa/examples/JV/SAMPLE_B_3layerMo\I-V_SAMPLE_B_3LayerMo_d3_01.txt	WARNING: n and I0 probably off (sq. res. 0.0003, threshold 0.0002)
e1	0.71486	33.202	75.271	17.865	0.551	0.57895	30.858	17.865	5716.0	0.689	1.695	2.48e-09	298.15	nan	D:/D/Programmation/python/packages/grapa/examples/JV/SAMPLE_B_3layerMo\I-V_SAMPLE_B_3LayerMo_e1_01.txt	
e2	0.71332	33.484	75.939	18.138	0.551	0.58385	31.066	18.138	5550.5	0.288	1.867	1.14e-08	298.15	nan	D:/D/Programmation/python/packages/grapa/examples/JV/SAMPLE_B_3layerMo\I-V_SAMPLE_B_3LayerMo_e2_01.txt	WARNING: n and I0 probably off (sq. res. 0.0009, threshold 0.0002)
e3	0.71383	32.98	76.172	17.933	0.563	0.58585	30.61	17.933	4659.1	0.486	1.701	2.62e-09	298.15	nan	D:/D/Programmation/python/packages/grapa/examples/JV/SAMPLE_B_3layerMo\I-V_SAMPLE_B_3LayerMo_e3_01.txt	WARNING: n and I0 probably off (sq. res. 0.0002, threshold 0.0002)
f1	0.71562	33.76	75.04	18.129	0.555	0.57925	31.297	18.129	4818.9	0.502	1.797	6.56e-09	298.15	nan	D:/D/Programmation/python/packages/grapa/examples/JV/SAMPLE_B_3layerMo\I-V_SAMPLE_B_3LayerMo_f1_01.txt	WARNING: n and I0 probably off (sq. res. 0.0003, threshold 0.0002)
f2	0.71457	33.265	75.978	18.06	0.552	0.58425	30.912	18.06	5683.1	0.37	1.802	6.76e-09	298.15	nan	D:/D/Programmation/python/packages/grapa/examples/JV/SAMPLE_B_3layerMo\I-V_SAMPLE_B_3LayerMo_f2_01.txt	WARNING: n and I0 probably off (sq. res. 0.0007, threshold 0.0002)
f3	0.71391	33.216	76.089	18.043	0.542	0.58425	30.883	18.043	5131.5	0.631	1.628	1.28e-09	298.15	nan	D:/D/Programmation/python/packages/grapa/examples/JV/SAMPLE_B_3layerMo\I-V_SAMPLE_B_3LayerMo_f3_new_cont_01.txt
